Repository: wangyingxie/ILP

# ILP
This repository is the place where you can find ML codes for prediction of IL properties.
1.  Document Introduction 
  1.	output folder：Used to store the output files for the ILP Class.
  2.	ILP.py：Source code of ILP Class.
2. ILP Class Introduction
1.	dataCrawler(parser="html.parser",url="https://iolitec.de/en/products/list")
Default parser is "html.parser" and the target URL is https://iolitec.de/en/products/list. By using this method, the properties and chemical formula of the ion pairs in the URL can be crawled and cleaned. The final data will be exported as "dataset_iolitech.csv".
Note: The method takes a bit long time to finish scrapping the target information, which should be finished within 40 mins.
2.	dataProcessing():
This method processes the crawled data, including the ion types and the ionic conductivity, the viscosity and the density of the ionic liquids. The properties are all normalized to 25°C. The result is exported as "dataset_iolitech_type.csv".
3.	despGenerator() :
This method is used to calculate the molecular descriptors of cations and anions and ion pairs, and the final result is stored as "dataset_iolitech_rdkit.csv".
4.	psiCal() : 
This method calculates the atomic energy, HOMO, LUMO, atomic coordinates and dipole moment of cations, anions and ion pairs. The final result is stored as "dataset_iolitech_final.csv".
5.	gcnnModel():
	This method employs the graph convolutional neural network to classify the solid/liquid state of the ion pairs. The credits of this block should go to https://www.blopig.com/blog/2022/02/how-to-turn-a-smiles-string-into-a-molecular-graph-for-pytorch-geometric/.
6.	machineLearning(method)：
method = “state_clf” OR “conductivity_reg” OR “conductivity_clf”
Three main methods have been employed in this machine learning workflow, including “state_clf”, “conductivity_reg”, “conductivity_clf”. 
method = “state_clf”. This learner is a classifier that combines support vector machines, random forests, and XGBoost algorithms to classify the ion pairs of unknown physical state as solid or liquid. The result is stored as "results.csv".
method = “conductivity_reg”. The learner is a regression algorithm that predicts the ionic conductivity using support vector machine, random forest, and XGBoost regression algorithms for ionic liquids with unknown conductivity. The result is stored as "results_reg.csv".
method = “conductivity_clf”. The learner is a classifier that uses support vector machines, random forests, and XGBoost regression algorithms to classify the conductivity of ionic liquids with unknown conductivity into two categories: ionic conductivity >= 5 mS cm-1 or < 5m S cm-1. The result is stored as "results_clf.csv".
7.	screenIL():
	This method sets the thresholds to filter the IL based on the regression and classification results. The results are stored as "results_final.csv" and "results_final_filtered_final.csv" in the input and output file folders.
8.	heriaClustering():
	This method provides the execution and visualization of the dendrogram clustering. 
9.	combineILThermo():
This method compares the predicted results to ILThermo Database.
10.	modelPrediction():
This function can be used to predict new IL properties based on saved models. 
3. Software and library version:
1.	RDKit: 2022.03.05
2.	PyTorch: 1.13.0
3.	PyTorch Geometric: 2.2.0
4.	Psi4: 1.7a1.dev44


4. Sample code to use the ILP class
5. 
Import ILP

m = ILP()
m.dataCrawler()
m.dataProcessing()
m.despGenerator()
m.psiCal("scf/6-311g**")
m.gcnnModel()
m.machineLearning("state_clf")
m.machineLearning("conductivity_clf")
m.machineLearning("conductivity_reg")
m.screenIL()
m.combineILthermo()

File: output/ionic_liquid_ILthermo_conductivcity.csv (part 1 of 20)
Label,Formula,Mol weight,Phase,"Temperature, K","Pressure, kPa","Electrical conductivity, S/m"
1-butyl-1-methylpyrrolidinium dicyanamide,C11H20N4,208.31,Liquid,273.15,100,0.522 ± 0.005
1-butyl-1-methylpyrrolidinium dicyanamide,C11H20N4,208.31,Liquid,273.15,100,0.523 ± 0.005
1-butyl-1-methylpyrrolidinium dicyanamide,C11H20N4,208.31,Liquid,283.15,100,0.786 ± 0.008
1-butyl-1-methylpyrrolidinium dicyanamide,C11H20N4,208.31,Liquid,293.15,100,1.122 ± 0.011
1-butyl-1-methylpyrrolidinium dicyanamide,C11H20N4,208.31,Liquid,293.15,100,1.123 ± 0.011
1-butyl-1-methylpyrrolidinium dicyanamide,C11H20N4,208.31,Liquid,293.15,100,1.124 ± 0.011
1-butyl-1-methylpyrrolidinium dicyanamide,C11H20N4,208.31,Liquid,298.15,100,1.315 ± 0.013
1-butyl-1-methylpyrrolidinium dicyanamide,C11H20N4,208.31,Liquid,298.15,100,1.316 ± 0.013
1-butyl-1-methylpyrrolidinium dicyanamide,C11H20N4,208.31,Liquid,298.15,100,1.317 ± 0.013
1-butyl-1-methylpyrrolidinium dicyanamide,C11H20N4,208.31,Liquid,298.15,100,1.318 ± 0.013
1-butyl-1-methylpyrrolidinium dicyanamide,C11H20N4,208.31,Liquid,303.15,100,1.525 ± 0.015
1-butyl-1-methylpyrrolidinium dicyanamide,C11H20N4,208.31,Liquid,303.15,100,1.526 ± 0.015
1-butyl-1-methylpyrrolidinium dicyanamide,C11H20N4,208.31,Liquid,303.15,100,1.527 ± 0.015
1-butyl-1-methylpyrrolidinium dicyanamide,C11H20N4,208.31,Liquid,313.15,100,1.993 ± 0.02
1-butyl-1-methylpyrrolidinium dicyanamide,C11H20N4,208.31,Liquid,313.15,100,1.995 ± 0.02
1-butyl-1-methylpyrrolidinium dicyanamide,C11H20N4,208.31,Liquid,313.15,100,1.996 ± 0.02
1-butyl-1-methylpyrrolidinium dicyanamide,C11H20N4,208.31,Liquid,313.15,100,1.997 ± 0.02
1-butyl-1-methylpyrrolidinium dicyanamide,C11H20N4,208.31,Liquid,323.15,100,2.525 ± 0.025
1-butyl-1-methylpyrrolidinium dicyanamide,C11H20N4,208.31,Liquid,323.15,100,2.526 ± 0.025
1-butyl-1-methylpyrrolidinium dicyanamide,C11H20N4,208.31,Liquid,323.15,100,2.527 ± 0.025
1-butyl-1-methylpyrrolidinium dicyanamide,C11H20N4,208.31,Liquid,323.15,100,2.528 ± 0.025
1-butyl-1-methylpyrrolidinium dicyanamide,C11H20N4,208.31,Liquid,323.15,100,2.529 ± 0.025
1-ethyl-3-methylimidazolium tetrafluoroborate,C6H11BF4N2,197.97,Crystal,203.4,101.325,3e-07 ± 1e-07
1-ethyl-3-methylimidazolium tetrafluoroborate,C6H11BF4N2,197.97,Crystal,203.9,101.325,3e-07 ± 1e-07
1-ethyl-3-methylimidazolium tetrafluoroborate,C6H11BF4N2,197.97,Crystal,204.4,101.325,3e-07 ± 1e-07
1-ethyl-3-methylimidazolium tetrafluoroborate,C6H11BF4N2,197.97,Crystal,204.4,101.325,4e-07 ± 1e-07
1-ethyl-3-methylimidazolium tetrafluoroborate,C6H11BF4N2,197.97,Crystal,204.9,101.325,4e-07 ± 1e-07
1-ethyl-3-methylimidazolium tetrafluoroborate,C6H11BF4N2,197.97,Crystal,205.4,101.325,4e-07 ± 1e-07
1-ethyl-3-methylimidazolium tetrafluoroborate,C6H11BF4N2,197.97,Crystal,205.9,101.325,4e-07 ± 1e-07
1-ethyl-3-methylimidazolium tetrafluoroborate,C6H11BF4N2,197.97,Crystal,206.3,101.325,5e-07 ± 1e-07
1-ethyl-3-methylimidazolium tetrafluoroborate,C6H11BF4N2,197.97,Crystal,206.8,101.325,5e-07 ± 1e-07
1-ethyl-3-methylimidazolium tetrafluoroborate,C6H11BF4N2,197.97,Crystal,207.3,101.325,6e-07 ± 1e-07
1-ethyl-3-methylimidazolium tetrafluoroborate,C6H11BF4N2,197.97,Crystal,207.8,101.325,6e-07 ± 1e-07
1-ethyl-3-methylimidazolium tetrafluoroborate,C6H11BF4N2,197.97,Crystal,208.3,101.325,7e-07 ± 1e-07
1-ethyl-3-methylimidazolium tetrafluoroborate,C6H11BF4N2,197.97,Crystal,208.8,101.325,7e-07 ± 1e-07
1-ethyl-3-methylimidazolium tetrafluoroborate,C6H11BF4N2,197.97,Crystal,209.3,101.325,7e-07 ± 1e-07
1-ethyl-3-methylimidazolium tetrafluoroborate,C6H11BF4N2,197.97,Crystal,209.8,101.325,8e-07 ± 1e-07
1-ethyl-3-methylimidazolium tetrafluoroborate,C6H11BF4N2,197.97,Crystal,210.6,101.325,8e-07 ± 1e-07
1-ethyl-3-methylimidazolium tetrafluoroborate,C6H11BF4N2,197.97,Crystal,210.8,101.325,8e-07 ± 1e-07
1-ethyl-3-methylimidazolium tetrafluoroborate,C6H11BF4N2,197.97,Crystal,211.3,101.325,9e-07 ± 1e-07
1-ethyl-3-methylimidazolium tetrafluoroborate,C6H11BF4N2,197.97,Crystal,211.8,101.325,1e-06 ± 1e-06
1-ethyl-3-methylimidazolium tetrafluoroborate,C6H11BF4N2,197.97,Crystal,211.8,101.325,1.2e-06 ± 1e-07
1-ethyl-3-methylimidazolium tetrafluoroborate,C6H11BF4N2,197.97,Crystal,212.3,101.325,1.2e-06 ± 1e-07
1-ethyl-3-methylimidazolium tetrafluoroborate,C6H11BF4N2,197.97,Crystal,212.8,101.325,1.2e-06 ± 1e-07
1-ethyl-3-methylimidazolium tetrafluoroborate,C6H11BF4N2,197.97,Crystal,213.3,101.325,1.3e-06 ± 1e-07
1-ethyl-3-methylimidazolium tetrafluoroborate,C6H11BF4N2,197.97,Crystal,213.8,101.325,1.4e-06 ± 2e-07
1-ethyl-3-methylimidazolium tetrafluoroborate,C6H11BF4N2,197.97,Crystal,214.3,101.325,1.5e-06 ± 1e-07
1-ethyl-3-methylimidazolium tetrafluoroborate,C6H11BF4N2,197.97,Crystal,214.3,101.325,2e-06 ± 1e-06
1-ethyl-3-methylimidazolium tetrafluoroborate,C6H11BF4N2,197.97,Crystal,214.8,101.325,1.7e-06 ± 1e-07
1-ethyl-3-methylimidazolium tetrafluoroborate,C6H11BF4N2,197.97,Crystal,215.3,101.325,1.8e-06 ± 1e-07
1-ethyl-3-methylimidazolium tetrafluoroborate,C6H11BF4N2,197.97,Crystal,215.8,101.325,1.9e-06 ± 1e-07
1-ethyl-3-methylimidazolium tetrafluoroborate,C6H11BF4N2,197.97,Crystal,216.3,101.325,2e-06 ± 1e-06
1-ethyl-3-methylimidazolium tetrafluoroborate,C6H11BF4N2,197.97,Crystal,216.8,101.325,2.3e-06 ± 1e-07
1-ethyl-3-methylimidazolium tetrafluoroborate,C6H11BF4N2,197.97,Crystal,216.8,101.325,3.3e-06 ± 1e-07
1-ethyl-3-methylimidazolium tetrafluoroborate,C6H11BF4N2,197.97,Crystal,217.3,101.325,2.5e-06 ± 1e-07
1-ethyl-3-methylimidazolium tetrafluoroborate,C6H11BF4N2,197.97,Crystal,217.8,101.325,2.7e-06 ± 1e-07
1-ethyl-3-methylimidazolium tetrafluoroborate,C6H11BF4N2,197.97,Crystal,218.3,101.325,2.9e-06 ± 1e-07
1-ethyl-3-methylimidazolium tetrafluoroborate,C6H11BF4N2,197.97,Crystal,218.8,101.325,3.1e-06 ± 4e-07
1-ethyl-3-methylimidazolium tetrafluoroborate,C6H11BF4N2,197.97,Crystal,219.3,101.325,3.5e-06 ± 2e-07
1-ethyl-3-methylimidazolium tetrafluoroborate,C6H11BF4N2,197.97,Crystal,219.3,101.325,4.7e-06 ± 2e-07
1-ethyl-3-methylimidazolium tetrafluoroborate,C6H11BF4N2,197.97,Crystal,219.8,101.325,3.8e-06 ± 1e-07
1-ethyl-3-methylimidazolium tetrafluoroborate,C6H11BF4N2,197.97,Crystal,220.3,101.325,4.2e-06 ± 2e-07
1-ethyl-3-methylimidazolium tetrafluoroborate,C6H11BF4N2,197.97,Crystal,220.8,101.325,4.5e-06 ± 2e-07
1-ethyl-3-methylimidazolium tetrafluoroborate,C6H11BF4N2,197.97,Crystal,221.3,101.325,4.8e-06 ± 5e-07
1-ethyl-3-methylimidazolium tetrafluoroborate,C6H11BF4N2,197.97,Crystal,221.8,101.325,5.4e-06 ± 2e-07
1-ethyl-3-methylimidazolium tetrafluoroborate,C6H11BF4N2,197.97,Crystal,221.8,101.325,7e-06 ± 1e-06
1-ethyl-3-methylimidazolium tetrafluoroborate,C6H11BF4N2,197.97,Crystal,222.3,101.325,5.8e-06 ± 2e-07
1-ethyl-3-methylimidazolium tetrafluoroborate,C6H11BF4N2,197.97,Crystal,222.8,101.325,6.3e-06 ± 3e-07
1-ethyl-3-methylimidazolium tetrafluoroborate,C6H11BF4N2,197.97,Crystal,223.2,101.325,6.9e-06 ± 3e-07
1-ethyl-3-methylimidazolium tetrafluoroborate,C6H11BF4N2,197.97,Crystal,223.7,101.325,7.5e-06 ± 6e-07
1-ethyl-3-methylimidazolium tetrafluoroborate,C6H11BF4N2,197.97,Crystal,224.2,101.325,8.3e-06 ± 3e-07
1-ethyl-3-methylimidazolium tetrafluoroborate,C6H11BF4N2,197.97,Crystal,224.2,101.325,9.7e-06 ± 4e-07
1-ethyl-3-methylimidazolium tetrafluoroborate,C6H11BF4N2,197.97,Crystal,224.7,101.325,9e-06 ± 1e-06
1-ethyl-3-methylimidazolium tetrafluoroborate,C6H11BF4N2,197.97,Crystal,225.2,101.325,9.8e-06 ± 4e-07
1-ethyl-3-methylimidazolium tetrafluoroborate,C6H11BF4N2,197.97,Crystal,225.7,101.325,1.09e-05 ± 4e-07
1-ethyl-3-methylimidazolium tetrafluoroborate,C6H11BF4N2,197.97,Crystal,226.2,101.325,1.16e-05 ± 1e-06
1-ethyl-3-methylimidazolium tetrafluoroborate,C6H11BF4N2,197.97,Crystal,226.7,101.325,1.27e-05 ± 5e-07
1-ethyl-3-methylimidazolium tetrafluoroborate,C6H11BF4N2,197.97,Crystal,226.7,101.325,1.58e-05 ± 5e-07
1-ethyl-3-methylimidazolium tetrafluoroborate,C6H11BF4N2,197.97,Crystal,228,101.325,1.58e-05 ± 8e-07
1-ethyl-3-methylimidazolium tetrafluoroborate,C6H11BF4N2,197.97,Crystal,229.2,101.325,1.92e-05 ± 7e-07
1-ethyl-3-methylimidazolium tetrafluoroborate,C6H11BF4N2,197.97,Crystal,229.2,101.325,2.47e-05 ± 8e-07
1-ethyl-3-methylimidazolium tetrafluoroborate,C6H11BF4N2,197.97,Crystal,230.5,101.325,2.3e-05 ± 1e-06
1-ethyl-3-methylimidazolium tetrafluoroborate,C6H11BF4N2,197.97,Crystal,231.7,101.325,2.76e-05 ± 1.1e-06
1-ethyl-3-methylimidazolium tetrafluoroborate,C6H11BF4N2,197.97,Crystal,231.7,101.325,4.04e-05 ± 1.2e-06
1-ethyl-3-methylimidazolium tetrafluoroborate,C6H11BF4N2,197.97,Crystal,232.9,101.325,3.38e-05 ± 1.9e-06
1-ethyl-3-methylimidazolium tetrafluoroborate,C6H11BF4N2,197.97,Crystal,234.2,101.325,4.07e-05 ± 1.4e-06
1-ethyl-3-methylimidazolium tetrafluoroborate,C6H11BF4N2,197.97,Crystal,234.2,101.325,6.26e-05 ± 1.7e-06
1-ethyl-3-methylimidazolium tetrafluoroborate,C6H11BF4N2,197.97,Crystal,235.4,101.325,4.83e-05 ± 2.6e-06
1-ethyl-3-methylimidazolium tetrafluoroborate,C6H11BF4N2,197.97,Crystal,236.7,101.325,5.69e-05 ± 2e-06
1-ethyl-3-methylimidazolium tetrafluoroborate,C6H11BF4N2,197.97,Crystal,236.7,101.325,9.24e-05 ± 2.5e-06
1-ethyl-3-methylimidazolium tetrafluoroborate,C6H11BF4N2,197.97,Crystal,237.9,101.325,6.84e-05 ± 4.1e-06
1-ethyl-3-methylimidazolium tetrafluoroborate,C6H11BF4N2,197.97,Crystal,239.2,101.325,8.1e-05 ± 3e-06
1-ethyl-3-methylimidazolium tetrafluoroborate,C6H11BF4N2,197.97,Crystal,239.2,101.325,0.0001401 ± 3.5e-06
1-ethyl-3-methylimidazolium tetrafluoroborate,C6H11BF4N2,197.97,Crystal,240.9,101.325,0.0001039 ± 6.1e-06
1-ethyl-3-methylimidazolium tetrafluoroborate,C6H11BF4N2,197.97,Crystal,241.6,101.325,0.000115 ± 4e-06
1-ethyl-3-methylimidazolium tetrafluoroborate,C6H11BF4N2,197.97,Crystal,241.6,101.325,0.000236 ± 5e-06
1-ethyl-3-methylimidazolium tetrafluoroborate,C6H11BF4N2,197.97,Crystal,242.9,101.325,0.000137 ± 9e-06
1-ethyl-3-methylimidazolium tetrafluoroborate,C6H11BF4N2,197.97,Crystal,244.1,101.325,0.0001619 ± 5.4e-06
1-ethyl-3-methylimidazolium tetrafluoroborate,C6H11BF4N2,197.97,Crystal,244.1,101.325,0.000349 ± 8e-06
1-ethyl-3-methylimidazolium tetrafluoroborate,C6H11BF4N2,197.97,Crystal,245.4,101.325,0.000191 ± 2.4e-05
1-ethyl-3-methylimidazolium tetrafluoroborate,C6H11BF4N2,197.97,Crystal,246.6,101.325,0.000224 ± 7e-06
1-ethyl-3-methylimidazolium tetrafluoroborate,C6H11BF4N2,197.97,Crystal,246.6,101.325,0.000659 ± 1.4e-05
1-ethyl-3-methylimidazolium tetrafluoroborate,C6H11BF4N2,197.97,Crystal,247.9,101.325,0.000262 ± 2.9e-05
1-ethyl-3-methylimidazolium tetrafluoroborate,C6H11BF4N2,197.97,Crystal,249.1,101.325,0.000306 ± 1e-05
1-ethyl-3-methylimidazolium tetrafluoroborate,C6H11BF4N2,197.97,Crystal,250.3,101.325,0.000356 ± 1.1e-05
1-ethyl-3-methylimidazolium tetrafluoroborate,C6H11BF4N2,197.97,Crystal,251.6,101.325,0.000417 ± 1.3e-05
1-ethyl-3-methylimidazolium tetrafluoroborate,C6H11BF4N2,197.97,Crystal,252.8,101.325,0.000488 ± 1.5e-05
1-ethyl-3-methylimidazolium tetrafluoroborate,C6H11BF4N2,197.97,Crystal,254.1,101.325,0.000563 ± 1.7e-05
1-ethyl-3-methylimidazolium tetrafluoroborate,C6H11BF4N2,197.97,Crystal,255.3,101.325,0.000652 ± 2.1e-05
1-ethyl-3-methylimidazolium tetrafluoroborate,C6H11BF4N2,197.97,Crystal,256.5,101.325,0.000758 ± 2.4e-05
1-ethyl-3-methylimidazolium tetrafluoroborate,C6H11BF4N2,197.97,Crystal,257.8,101.325,0.000878 ± 2.7e-05
1-ethyl-3-methylimidazolium tetrafluoroborate,C6H11BF4N2,197.97,Crystal,259,101.325,0.001016 ± 3.1e-05
1-ethyl-3-methylimidazolium tetrafluoroborate,C6H11BF4N2,197.97,Crystal,260.3,101.325,0.001178 ± 3.6e-05
1-ethyl-3-methylimidazolium tetrafluoroborate,C6H11BF4N2,197.97,Crystal,261.5,101.325,0.001361 ± 4e-05
1-ethyl-3-methylimidazolium tetrafluoroborate,C6H11BF4N2,197.97,Crystal,262.8,101.325,0.001548 ± 4.4e-05
1-ethyl-3-methylimidazolium tetrafluoroborate,C6H11BF4N2,197.97,Crystal,264,101.325,0.001758 ± 5.2e-05
1-ethyl-3-methylimidazolium tetrafluoroborate,C6H11BF4N2,197.97,Crystal,265.2,101.325,0.00201 ± 6e-05
1-ethyl-3-methylimidazolium tetrafluoroborate,C6H11BF4N2,197.97,Crystal,266.5,101.325,0.00234 ± 7e-05
1-ethyl-3-methylimidazolium tetrafluoroborate,C6H11BF4N2,197.97,Crystal,267.7,101.325,0.00273 ± 8e-05
1-ethyl-3-methylimidazolium tetrafluoroborate,C6H11BF4N2,197.97,Crystal,269,101.325,0.00314 ± 9e-05
1-ethyl-3-methylimidazolium tetrafluoroborate,C6H11BF4N2,197.97,Crystal,270.2,101.325,0.0036 ± 0.0001
1-ethyl-3-methylimidazolium tetrafluoroborate,C6H11BF4N2,197.97,Crystal,271.5,101.325,0.0041 ± 0.0001
1-ethyl-3-methylimidazolium tetrafluoroborate,C6H11BF4N2,197.97,Crystal,272.7,101.325,0.0047 ± 0.0002
1-ethyl-3-methylimidazolium tetrafluoroborate,C6H11BF4N2,197.97,Crystal,273.9,101.325,0.00543 ± 0.00018
1-ethyl-3-methylimidazolium tetrafluoroborate,C6H11BF4N2,197.97,Crystal,275.4,101.325,0.00664 ± 0.00022
1-ethyl-3-methylimidazolium tetrafluoroborate,C6H11BF4N2,197.97,Crystal,276.4,101.325,0.00762 ± 0.00032
1-ethyl-3-methylimidazolium tetrafluoroborate,C6H11BF4N2,197.97,Crystal,278.9,101.325,0.01142 ± 0.00052
1-ethyl-3-methylimidazolium tetrafluoroborate,C6H11BF4N2,197.97,Crystal,281.4,101.325,0.0192 ± 0.001
1-ethyl-3-methylimidazolium tetrafluoroborate,C6H11BF4N2,197.97,Crystal,283.9,101.325,0.0347 ± 0.0028
1-ethyl-3-methylimidazolium tetrafluoroborate,C6H11BF4N2,197.97,Crystal,286.4,101.325,0.087 ± 0.01
1-ethyl-3-methylimidazolium tetrafluoroborate,C6H11BF4N2,197.97,Crystal,287.6,101.325,0.245 ± 0.027
1-butyl-3-methylimidazolium bis(trifluoromethylsulfonyl)imide,C10H15F6N3O4S2,197.97,Liquid,283.14,1.61,0.204 ± 0.026
1-butyl-3-methylimidazolium bis(trifluoromethylsulfonyl)imide,C10H15F6N3O4S2,197.97,Liquid,283.14,3.36,0.2 ± 0.025
1-butyl-3-methylimidazolium bis(trifluoromethylsulfonyl)imide,C10H15F6N3O4S2,197.97,Liquid,283.15,0.9,0.207 ± 0.026
1-butyl-3-methylimidazolium bis(trifluoromethylsulfonyl)imide,C10H15F6N3O4S2,197.97,Liquid,283.15,5.01,0.205 ± 0.026
1-butyl-3-methylimidazolium bis(trifluoromethylsulfonyl)imide,C10H15F6N3O4S2,197.97,Liquid,283.15,9.94,0.196 ± 0.025
1-butyl-3-methylimidazolium bis(trifluoromethylsulfonyl)imide,C10H15F6N3O4S2,197.97,Liquid,283.15,14.97,0.184 ± 0.024
1-butyl-3-methylimidazolium bis(trifluoromethylsulfonyl)imide,C10H15F6N3O4S2,197.97,Liquid,283.15,20.06,0.173 ± 0.022
1-butyl-3-methylimidazolium bis(trifluoromethylsulfonyl)imide,C10H15F6N3O4S2,197.97,Liquid,283.15,25.13,0.163 ± 0.021
1-butyl-3-methylimidazolium bis(trifluoromethylsulfonyl)imide,C10H15F6N3O4S2,197.97,Liquid,283.15,30.21,0.154 ± 0.02
1-butyl-3-methylimidazolium bis(trifluoromethylsulfonyl)imide,C10H15F6N3O4S2,197.97,Liquid,283.15,40.32,0.145 ± 0.018
1-butyl-3-methylimidazolium bis(trifluoromethylsulfonyl)imide,C10H15F6N3O4S2,197.97,Liquid,283.15,50.07,0.129 ± 0.016
1-butyl-3-methylimidazolium bis(trifluoromethylsulfonyl)imide,C10H15F6N3O4S2,197.97,Liquid,283.15,74.7,0.115 ± 0.015
1-butyl-3-methylimidazolium bis(trifluoromethylsulfonyl)imide,C10H15F6N3O4S2,197.97,Liquid,283.15,100.3,0.087 ± 0.011
1-butyl-3-methylimidazolium bis(trifluoromethylsulfonyl)imide,C10H15F6N3O4S2,197.97,Liquid,283.15,149.4,0.0649 ± 0.0083
1-butyl-3-methylimidazolium bis(trifluoromethylsulfonyl)imide,C10H15F6N3O4S2,197.97,Liquid,283.15,174.4,0.0373 ± 0.0048
1-butyl-3-methylimidazolium bis(trifluoromethylsulfonyl)imide,C10H15F6N3O4S2,197.97,Liquid,283.15,200.6,0.0281 ± 0.0036
1-butyl-3-methylimidazolium bis(trifluoromethylsulfonyl)imide,C10H15F6N3O4S2,197.97,Liquid,283.15,125.2,0.0209 ± 0.0027
1-butyl-3-methylimidazolium bis(trifluoromethylsulfonyl)imide,C10H15F6N3O4S2,197.97,Liquid,283.16,24.5,0.0489 ± 0.0062
1-butyl-3-methylimidazolium bis(trifluoromethylsulfonyl)imide,C10H15F6N3O4S2,197.97,Liquid,298.13,49,0.303 ± 0.039
1-butyl-3-methylimidazolium bis(trifluoromethylsulfonyl)imide,C10H15F6N3O4S2,197.97,Liquid,298.13,1.15,0.24 ± 0.031
1-butyl-3-methylimidazolium bis(trifluoromethylsulfonyl)imide,C10H15F6N3O4S2,197.97,Liquid,298.15,2.09,0.403 ± 0.051
1-butyl-3-methylimidazolium bis(trifluoromethylsulfonyl)imide,C10H15F6N3O4S2,197.97,Liquid,298.15,2.92,0.399 ± 0.051
1-butyl-3-methylimidazolium bis(trifluoromethylsulfonyl)imide,C10H15F6N3O4S2,197.97,Liquid,298.15,4.76,0.395 ± 0.05
1-butyl-3-methylimidazolium bis(trifluoromethylsulfonyl)imide,C10H15F6N3O4S2,197.97,Liquid,298.15,9.89,0.391 ± 0.05
1-butyl-3-methylimidazolium bis(trifluoromethylsulfonyl)imide,C10H15F6N3O4S2,197.97,Liquid,298.15,14.99,0.385 ± 0.049
1-butyl-3-methylimidazolium bis(trifluoromethylsulfonyl)imide,C10H15F6N3O4S2,197.97,Liquid,298.15,19.96,0.364 ± 0.046
1-butyl-3-methylimidazolium bis(trifluoromethylsulfonyl)imide,C10H15F6N3O4S2,197.97,Liquid,298.15,24.51,0.345 ± 0.044
1-butyl-3-methylimidazolium bis(trifluoromethylsulfonyl)imide,C10H15F6N3O4S2,197.97,Liquid,298.15,28.75,0.328 ± 0.042
1-butyl-3-methylimidazolium bis(trifluoromethylsulfonyl)imide,C10H15F6N3O4S2,197.97,Liquid,298.15,40.28,0.313 ± 0.04
1-butyl-3-methylimidazolium bis(trifluoromethylsulfonyl)imide,C10H15F6N3O4S2,197.97,Liquid,298.15,49.15,0.3 ± 0.038
1-butyl-3-methylimidazolium bis(trifluoromethylsulfonyl)imide,C10H15F6N3O4S2,197.97,Liquid,298.15,49.83,0.268 ± 0.034
1-butyl-3-methylimidazolium bis(trifluoromethylsulfonyl)imide,C10H15F6N3O4S2,197.97,Liquid,298.15,70.2,0.245 ± 0.031
1-butyl-3-methylimidazolium bis(trifluoromethylsulfonyl)imide,C10H15F6N3O4S2,197.97,Liquid,298.15,72.1,0.243 ± 0.031
1-butyl-3-methylimidazolium bis(trifluoromethylsulfonyl)imide,C10H15F6N3O4S2,197.97,Liquid,298.15,81,0.2 ± 0.026
1-butyl-3-methylimidazolium bis(trifluoromethylsulfonyl)imide,C10H15F6N3O4S2,197.97,Liquid,298.15,92.2,0.195 ± 0.026
1-butyl-3-methylimidazolium bis(trifluoromethylsulfonyl)imide,C10H15F6N3O4S2,197.97,Liquid,298.15,97.9,0.18 ± 0.023
1-butyl-3-methylimidazolium bis(trifluoromethylsulfonyl)imide,C10H15F6N3O4S2,197.97,Liquid,298.15,98.1,0.161 ± 0.021
1-butyl-3-methylimidazolium bis(trifluoromethylsulfonyl)imide,C10H15F6N3O4S2,197.97,Liquid,298.15,122.3,0.153 ± 0.02
1-butyl-3-methylimidazolium bis(trifluoromethylsulfonyl)imide,C10H15F6N3O4S2,197.97,Liquid,298.15,124.9,0.15 ± 0.019
1-butyl-3-methylimidazolium bis(trifluoromethylsulfonyl)imide,C10H15F6N3O4S2,197.97,Liquid,298.15,150.7,0.119 ± 0.016
1-butyl-3-methylimidazolium bis(trifluoromethylsulfonyl)imide,C10H15F6N3O4S2,197.97,Liquid,298.15,174.7,0.117 ± 0.017
1-butyl-3-methylimidazolium bis(trifluoromethylsulfonyl)imide,C10H15F6N3O4S2,197.97,Liquid,298.15,196.1,0.092 ± 0.012
1-butyl-3-methylimidazolium bis(trifluoromethylsulfonyl)imide,C10H15F6N3O4S2,197.97,Liquid,298.15,200.6,0.073 ± 0.01
1-butyl-3-methylimidazolium bis(trifluoromethylsulfonyl)imide,C10H15F6N3O4S2,197.97,Liquid,298.15,171.6,0.0603 ± 0.0077
1-butyl-3-methylimidazolium bis(trifluoromethylsulfonyl)imide,C10H15F6N3O4S2,197.97,Liquid,298.15,147.1,0.0572 ± 0.0078
1-butyl-3-methylimidazolium bis(trifluoromethylsulfonyl)imide,C10H15F6N3O4S2,197.97,Liquid,298.16,73.5,0.0758 ± 0.0097
1-butyl-3-methylimidazolium bis(trifluoromethylsulfonyl)imide,C10H15F6N3O4S2,197.97,Liquid,298.17,24.5,0.387 ± 0.049
1-butyl-3-methylimidazolium bis(trifluoromethylsulfonyl)imide,C10H15F6N3O4S2,197.97,Liquid,298.17,147.1,0.096 ± 0.012
1-butyl-3-methylimidazolium bis(trifluoromethylsulfonyl)imide,C10H15F6N3O4S2,197.97,Liquid,298.18,48.7,0.19 ± 0.028
1-butyl-3-methylimidazolium bis(trifluoromethylsulfonyl)imide,C10H15F6N3O4S2,197.97,Liquid,323.13,73.8,0.685 ± 0.088
1-butyl-3-methylimidazolium bis(trifluoromethylsulfonyl)imide,C10H15F6N3O4S2,197.97,Liquid,323.13,171.6,0.281 ± 0.037
1-butyl-3-methylimidazolium bis(trifluoromethylsulfonyl)imide,C10H15F6N3O4S2,197.97,Liquid,323.14,1.08,0.81 ± 0.1
1-butyl-3-methylimidazolium bis(trifluoromethylsulfonyl)imide,C10H15F6N3O4S2,197.97,Liquid,323.14,2.02,0.577 ± 0.073
1-butyl-3-methylimidazolium bis(trifluoromethylsulfonyl)imide,C10H15F6N3O4S2,197.97,Liquid,323.14,3.1,0.48 ± 0.064
1-butyl-3-methylimidazolium bis(trifluoromethylsulfonyl)imide,C10H15F6N3O4S2,197.97,Liquid,323.14,5.08,0.236 ± 0.032
1-butyl-3-methylimidazolium bis(trifluoromethylsulfonyl)imide,C10H15F6N3O4S2,197.97,Liquid,323.15,10.07,0.91 ± 0.12
1-butyl-3-methylimidazolium bis(trifluoromethylsulfonyl)imide,C10H15F6N3O4S2,197.97,Liquid,323.15,15.04,0.9 ± 0.11
1-butyl-3-methylimidazolium bis(trifluoromethylsulfonyl)imide,C10H15F6N3O4S2,197.97,Liquid,323.15,20.04,0.89 ± 0.11
1-butyl-3-methylimidazolium bis(trifluoromethylsulfonyl)imide,C10H15F6N3O4S2,197.97,Liquid,323.15,24.99,0.89 ± 0.11
1-butyl-3-methylimidazolium bis(trifluoromethylsulfonyl)imide,C10H15F6N3O4S2,197.97,Liquid,323.15,30.09,0.87 ± 0.11
1-butyl-3-methylimidazolium bis(trifluoromethylsulfonyl)imide,C10H15F6N3O4S2,197.97,Liquid,323.15,40.04,0.83 ± 0.11
1-butyl-3-methylimidazolium bis(trifluoromethylsulfonyl)imide,C10H15F6N3O4S2,197.97,Liquid,323.15,49.97,0.8 ± 0.1
1-butyl-3-methylimidazolium bis(trifluoromethylsulfonyl)imide,C10H15F6N3O4S2,197.97,Liquid,323.15,75.2,0.769 ± 0.098
1-butyl-3-methylimidazolium bis(trifluoromethylsulfonyl)imide,C10H15F6N3O4S2,197.97,Liquid,323.15,100,0.739 ± 0.094
1-butyl-3-methylimidazolium bis(trifluoromethylsulfonyl)imide,C10H15F6N3O4S2,197.97,Liquid,323.15,124.8,0.709 ± 0.09
1-butyl-3-methylimidazolium bis(trifluoromethylsulfonyl)imide,C10H15F6N3O4S2,197.97,Liquid,323.15,150.9,0.653 ± 0.083
1-butyl-3-methylimidazolium bis(trifluoromethylsulfonyl)imide,C10H15F6N3O4S2,197.97,Liquid,323.15,175.1,0.604 ± 0.077
1-butyl-3-methylimidazolium bis(trifluoromethylsulfonyl)imide,C10H15F6N3O4S2,197.97,Liquid,323.15,201.3,0.497 ± 0.065
1-butyl-3-methylimidazolium bis(trifluoromethylsulfonyl)imide,C10H15F6N3O4S2,197.97,Liquid,323.15,225.2,0.41 ± 0.054
1-butyl-3-methylimidazolium bis(trifluoromethylsulfonyl)imide,C10H15F6N3O4S2,197.97,Liquid,323.15,250.8,0.339 ± 0.048
1-butyl-3-methylimidazolium bis(trifluoromethylsulfonyl)imide,C10H15F6N3O4S2,197.97,Liquid,323.15,98.1,0.279 ± 0.036
1-butyl-3-methylimidazolium bis(trifluoromethylsulfonyl)imide,C10H15F6N3O4S2,197.97,Liquid,323.15,196.1,0.233 ± 0.031
1-butyl-3-methylimidazolium bis(trifluoromethylsulfonyl)imide,C10H15F6N3O4S2,197.97,Liquid,323.15,122.6,0.192 ± 0.025
1-butyl-3-methylimidazolium bis(trifluoromethylsulfonyl)imide,C10H15F6N3O4S2,197.97,Liquid,323.15,49,0.161 ± 0.021
1-butyl-3-methylimidazolium bis(trifluoromethylsulfonyl)imide,C10H15F6N3O4S2,197.97,Liquid,323.15,73.5,0.133 ± 0.017
1-butyl-3-methylimidazolium bis(trifluoromethylsulfonyl)imide,C10H15F6N3O4S2,197.97,Liquid,323.16,147.1,0.402 ± 0.053
1-butyl-3-methylimidazolium bis(trifluoromethylsulfonyl)imide,C10H15F6N3O4S2,197.97,Liquid,323.16,150.6,0.198 ± 0.026
1-butyl-3-methylimidazolium bis(trifluoromethylsulfonyl)imide,C10H15F6N3O4S2,197.97,Liquid,323.17,1.75,0.335 ± 0.045
1-butyl-3-methylimidazolium bis(trifluoromethylsulfonyl)imide,C10H15F6N3O4S2,197.97,Liquid,348.13,3.12,1.038 ± 0.13
1-butyl-3-methylimidazolium bis(trifluoromethylsulfonyl)imide,C10H15F6N3O4S2,197.97,Liquid,348.14,5.03,1.387 ± 0.18
1-butyl-3-methylimidazolium bis(trifluoromethylsulfonyl)imide,C10H15F6N3O4S2,197.97,Liquid,348.14,9.86,0.9 ± 0.12
1-butyl-3-methylimidazolium bis(trifluoromethylsulfonyl)imide,C10H15F6N3O4S2,197.97,Liquid,348.14,15.09,0.59 ± 0.075
1-butyl-3-methylimidazolium bis(trifluoromethylsulfonyl)imide,C10H15F6N3O4S2,197.97,Liquid,348.14,19.94,0.605 ± 0.077
1-butyl-3-methylimidazolium bis(trifluoromethylsulfonyl)imide,C10H15F6N3O4S2,197.97,Liquid,348.15,25.38,1.62 ± 0.21
1-butyl-3-methylimidazolium bis(trifluoromethylsulfonyl)imide,C10H15F6N3O4S2,197.97,Liquid,348.15,30.09,1.599 ± 0.2
1-butyl-3-methylimidazolium bis(trifluoromethylsulfonyl)imide,C10H15F6N3O4S2,197.97,Liquid,348.15,39.78,1.585 ± 0.2
1-butyl-3-methylimidazolium bis(trifluoromethylsulfonyl)imide,C10H15F6N3O4S2,197.97,Liquid,348.15,49.82,1.564 ± 0.2
1-butyl-3-methylimidazolium bis(trifluoromethylsulfonyl)imide,C10H15F6N3O4S2,197.97,Liquid,348.15,74.9,1.512 ± 0.19
1-butyl-3-methylimidazolium bis(trifluoromethylsulfonyl)imide,C10H15F6N3O4S2,197.97,Liquid,348.15,98.1,1.46 ± 0.19
1-butyl-3-methylimidazolium bis(trifluoromethylsulfonyl)imide,C10H15F6N3O4S2,197.97,Liquid,348.15,100.5,1.411 ± 0.18
1-butyl-3-methylimidazolium bis(trifluoromethylsulfonyl)imide,C10H15F6N3O4S2,197.97,Liquid,348.15,125.1,1.358 ± 0.17
1-butyl-3-methylimidazolium bis(trifluoromethylsulfonyl)imide,C10H15F6N3O4S2,197.97,Liquid,348.15,175.1,1.314 ± 0.17
1-butyl-3-methylimidazolium bis(trifluoromethylsulfonyl)imide,C10H15F6N3O4S2,197.97,Liquid,348.15,200.7,1.233 ± 0.16
1-butyl-3-methylimidazolium bis(trifluoromethylsulfonyl)imide,C10H15F6N3O4S2,197.97,Liquid,348.15,225.5,1.152 ± 0.15
1-butyl-3-methylimidazolium bis(trifluoromethylsulfonyl)imide,C10H15F6N3O4S2,197.97,Liquid,348.15,250.3,0.98 ± 0.13
1-butyl-3-methylimidazolium bis(trifluoromethylsulfonyl)imide,C10H15F6N3O4S2,197.97,Liquid,348.15,1.08,0.78 ± 0.1
1-butyl-3-methylimidazolium bis(trifluoromethylsulfonyl)imide,C10H15F6N3O4S2,197.97,Liquid,348.15,24.5,0.83 ± 0.11
1-butyl-3-methylimidazolium bis(trifluoromethylsulfonyl)imide,C10H15F6N3O4S2,197.97,Liquid,348.15,122.6,0.71 ± 0.091
1-butyl-3-methylimidazolium bis(trifluoromethylsulfonyl)imide,C10H15F6N3O4S2,197.97,Liquid,348.15,171.9,0.523 ± 0.067
1-butyl-3-methylimidazolium bis(trifluoromethylsulfonyl)imide,C10H15F6N3O4S2,197.97,Liquid,348.15,196.1,0.449 ± 0.057
1-butyl-3-methylimidazolium bis(trifluoromethylsulfonyl)imide,C10H15F6N3O4S2,197.97,Liquid,348.15,149.3,0.387 ± 0.049
1-butyl-3-methylimidazolium bis(trifluoromethylsulfonyl)imide,C10H15F6N3O4S2,197.97,Liquid,348.15,174.3,0.334 ± 0.043
1-butyl-3-methylimidazolium bis(trifluoromethylsulfonyl)imide,C10H15F6N3O4S2,197.97,Liquid,348.16,1.2,1.611 ± 0.2
1-butyl-3-methylimidazolium bis(trifluoromethylsulfonyl)imide,C10H15F6N3O4S2,197.97,Liquid,348.16,3.1,1.193 ± 0.15
1-butyl-3-methylimidazolium bis(trifluoromethylsulfonyl)imide,C10H15F6N3O4S2,197.97,Liquid,348.16,5.1,0.675 ± 0.087
1-butyl-3-methylimidazolium bis(trifluoromethylsulfonyl)imide,C10H15F6N3O4S2,197.97,Liquid,348.17,15.4,0.513 ± 0.065
1-butyl-3-methylimidazolium bis(trifluoromethylsulfonyl)imide,C10H15F6N3O4S2,197.97,Liquid,348.17,20.5,0.445 ± 0.057
triethyl(pentyl)phosphonium bis(trifluoromethylsulfonyl)imide,C13H26F6NO4PS2,469.44,Liquid,283.14,25.6,0.01229 ± 0.00025
triethyl(pentyl)phosphonium bis(trifluoromethylsulfonyl)imide,C13H26F6NO4PS2,469.44,Liquid,283.14,30.6,0.00927 ± 0.00019
triethyl(pentyl)phosphonium bis(trifluoromethylsulfonyl)imide,C13H26F6NO4PS2,469.44,Liquid,283.15,42,0.076 ± 0.0015
triethyl(pentyl)phosphonium bis(trifluoromethylsulfonyl)imide,C13H26F6NO4PS2,469.44,Liquid,283.15,50.3,0.0749 ± 0.0015
triethyl(pentyl)phosphonium bis(trifluoromethylsulfonyl)imide,C13H26F6NO4PS2,469.44,Liquid,283.15,74.9,0.0728 ± 0.0015
triethyl(pentyl)phosphonium bis(trifluoromethylsulfonyl)imide,C13H26F6NO4PS2,469.44,Liquid,283.15,99.8,0.0709 ± 0.0014
triethyl(pentyl)phosphonium bis(trifluoromethylsulfonyl)imide,C13H26F6NO4PS2,469.44,Liquid,283.15,126.1,0.0618 ± 0.0012
triethyl(pentyl)phosphonium bis(trifluoromethylsulfonyl)imide,C13H26F6NO4PS2,469.44,Liquid,283.15,2.1,0.0578 ± 0.0012
triethyl(pentyl)phosphonium bis(trifluoromethylsulfonyl)imide,C13H26F6NO4PS2,469.44,Liquid,283.15,10.3,0.054 ± 0.0011
triethyl(pentyl)phosphonium bis(trifluoromethylsulfonyl)imide,C13H26F6NO4PS2,469.44,Liquid,283.15,199.9,0.0507 ± 0.001
triethyl(pentyl)phosphonium bis(trifluoromethylsulfonyl)imide,C13H26F6NO4PS2,469.44,Liquid,283.15,176.5,0.04374 ± 0.00088
triethyl(pentyl)phosphonium bis(trifluoromethylsulfonyl)imide,C13H26F6NO4PS2,469.44,Liquid,283.15,3.4,0.03945 ± 0.00079
triethyl(pentyl)phosphonium bis(trifluoromethylsulfonyl)imide,C13H26F6NO4PS2,469.44,Liquid,283.15,5.1,0.02939 ± 0.00059
triethyl(pentyl)phosphonium bis(trifluoromethylsulfonyl)imide,C13H26F6NO4PS2,469.44,Liquid,283.15,9.8,0.02185 ± 0.00044
triethyl(pentyl)phosphonium bis(trifluoromethylsulfonyl)imide,C13H26F6NO4PS2,469.44,Liquid,283.15,15,0.01603 ± 0.00032
triethyl(pentyl)phosphonium bis(trifluoromethylsulfonyl)imide,C13H26F6NO4PS2,469.44,Liquid,283.16,20.9,0.0741 ± 0.0015
triethyl(pentyl)phosphonium bis(trifluoromethylsulfonyl)imide,C13H26F6NO4PS2,469.44,Liquid,283.16,25.8,0.0661 ± 0.0013
triethyl(pentyl)phosphonium bis(trifluoromethylsulfonyl)imide,C13H26F6NO4PS2,469.44,Liquid,283.16,31.2,0.00703 ± 0.00014
triethyl(pentyl)phosphonium bis(trifluoromethylsulfonyl)imide,C13H26F6NO4PS2,469.44,Liquid,298.14,41,0.02545 ± 0.00051
triethyl(pentyl)phosphonium bis(trifluoromethylsulfonyl)imide,C13H26F6NO4PS2,469.44,Liquid,298.15,51.1,0.1648 ± 0.0033
triethyl(pentyl)phosphonium bis(trifluoromethylsulfonyl)imide,C13H26F6NO4PS2,469.44,Liquid,298.15,56.7,0.1588 ± 0.0032
triethyl(pentyl)phosphonium bis(trifluoromethylsulfonyl)imide,C13H26F6NO4PS2,469.44,Liquid,298.15,76.9,0.155 ± 0.0031
triethyl(pentyl)phosphonium bis(trifluoromethylsulfonyl)imide,C13H26F6NO4PS2,469.44,Liquid,298.15,99.3,0.1465 ± 0.0029
triethyl(pentyl)phosphonium bis(trifluoromethylsulfonyl)imide,C13H26F6NO4PS2,469.44,Liquid,298.15,126.1,0.1383 ± 0.0028
triethyl(pentyl)phosphonium bis(trifluoromethylsulfonyl)imide,C13H26F6NO4PS2,469.44,Liquid,298.15,149.1,0.1286 ± 0.0026
triethyl(pentyl)phosphonium bis(trifluoromethylsulfonyl)imide,C13H26F6NO4PS2,469.44,Liquid,298.15,225.4,0.1219 ± 0.0024
triethyl(pentyl)phosphonium bis(trifluoromethylsulfonyl)imide,C13H26F6NO4PS2,469.44,Liquid,298.15,249.8,0.1142 ± 0.0023
triethyl(pentyl)phosphonium bis(trifluoromethylsulfonyl)imide,C13H26F6NO4PS2,469.44,Liquid,298.15,0.6,0.1022 ± 0.002
triethyl(pentyl)phosphonium bis(trifluoromethylsulfonyl)imide,C13H26F6NO4PS2,469.44,Liquid,298.15,1.6,0.0914 ± 0.0018
triethyl(pentyl)phosphonium bis(trifluoromethylsulfonyl)imide,C13H26F6NO4PS2,469.44,Liquid,298.15,201,0.0859 ± 0.0017
triethyl(pentyl)phosphonium bis(trifluoromethylsulfonyl)imide,C13H26F6NO4PS2,469.44,Liquid,298.15,0.8,0.0691 ± 0.0014
triethyl(pentyl)phosphonium bis(trifluoromethylsulfonyl)imide,C13H26F6NO4PS2,469.44,Liquid,298.15,3.2,0.0551 ± 0.0011
triethyl(pentyl)phosphonium bis(trifluoromethylsulfonyl)imide,C13H26F6NO4PS2,469.44,Liquid,298.15,101.6,0.04133 ± 0.00083
triethyl(pentyl)phosphonium bis(trifluoromethylsulfonyl)imide,C13H26F6NO4PS2,469.44,Liquid,298.15,150.9,0.03326 ± 0.00067
triethyl(pentyl)phosphonium bis(trifluoromethylsulfonyl)imide,C13H26F6NO4PS2,469.44,Liquid,298.15,175.5,0.01595 ± 0.00032
triethyl(pentyl)phosphonium bis(trifluoromethylsulfonyl)imide,C13H26F6NO4PS2,469.44,Liquid,298.15,2.2,0.01266 ± 0.00026
triethyl(pentyl)phosphonium bis(trifluoromethylsulfonyl)imide,C13H26F6NO4PS2,469.44,Liquid,298.16,5.9,0.1642 ± 0.0034
triethyl(pentyl)phosphonium bis(trifluoromethylsulfonyl)imide,C13H26F6NO4PS2,469.44,Liquid,298.16,10.6,0.1617 ± 0.0032
triethyl(pentyl)phosphonium bis(trifluoromethylsulfonyl)imide,C13H26F6NO4PS2,469.44,Liquid,298.16,77,0.02011 ± 0.0004
triethyl(pentyl)phosphonium bis(trifluoromethylsulfonyl)imide,C13H26F6NO4PS2,469.44,Liquid,323.14,126.9,0.4336 ± 0.0087
triethyl(pentyl)phosphonium bis(trifluoromethylsulfonyl)imide,C13H26F6NO4PS2,469.44,Liquid,323.14,201.3,0.4226 ± 0.0085
triethyl(pentyl)phosphonium bis(trifluoromethylsulfonyl)imide,C13H26F6NO4PS2,469.44,Liquid,323.14,225.2,0.17 ± 0.0034
triethyl(pentyl)phosphonium bis(trifluoromethylsulfonyl)imide,C13H26F6NO4PS2,469.44,Liquid,323.14,250.1,0.1125 ± 0.0023
triethyl(pentyl)phosphonium bis(trifluoromethylsulfonyl)imide,C13H26F6NO4PS2,469.44,Liquid,323.14,14.4,0.0922 ± 0.0019
triethyl(pentyl)phosphonium bis(trifluoromethylsulfonyl)imide,C13H26F6NO4PS2,469.44,Liquid,323.15,20.5,0.4367 ± 0.0092
triethyl(pentyl)phosphonium bis(trifluoromethylsulfonyl)imide,C13H26F6NO4PS2,469.44,Liquid,323.15,25.8,0.4267 ± 0.0086
triethyl(pentyl)phosphonium bis(trifluoromethylsulfonyl)imide,C13H26F6NO4PS2,469.44,Liquid,323.15,30.2,0.4115 ± 0.0082
triethyl(pentyl)phosphonium bis(trifluoromethylsulfonyl)imide,C13H26F6NO4PS2,469.44,Liquid,323.15,40,0.3926 ± 0.0079
triethyl(pentyl)phosphonium bis(trifluoromethylsulfonyl)imide,C13H26F6NO4PS2,469.44,Liquid,323.15,49.9,0.2108 ± 0.0042
triethyl(pentyl)phosphonium bis(trifluoromethylsulfonyl)imide,C13H26F6NO4PS2,469.44,Liquid,323.15,10.7,0.1375 ± 0.0028
triethyl(pentyl)phosphonium bis(trifluoromethylsulfonyl)imide,C13H26F6NO4PS2,469.44,Liquid,323.15,225.1,0.0751 ± 0.0015
triethyl(pentyl)phosphonium bis(trifluoromethylsulfonyl)imide,C13H26F6NO4PS2,469.44,Liquid,323.15,1.1,0.0625 ± 0.0013
triethyl(pentyl)phosphonium bis(trifluoromethylsulfonyl)imide,C13H26F6NO4PS2,469.44,Liquid,323.15,1.7,0.0517 ± 0.001
triethyl(pentyl)phosphonium bis(trifluoromethylsulfonyl)imide,C13H26F6NO4PS2,469.44,Liquid,323.16,3.1,0.3783 ± 0.0076
triethyl(pentyl)phosphonium bis(trifluoromethylsulfonyl)imide,C13H26F6NO4PS2,469.44,Liquid,323.16,5.1,0.3557 ± 0.0071
triethyl(pentyl)phosphonium bis(trifluoromethylsulfonyl)imide,C13H26F6NO4PS2,469.44,Liquid,323.16,15.7,0.3384 ± 0.0068
triethyl(pentyl)phosphonium bis(trifluoromethylsulfonyl)imide,C13H26F6NO4PS2,469.44,Liquid,323.16,20.8,0.324 ± 0.0065
triethyl(pentyl)phosphonium bis(trifluoromethylsulfonyl)imide,C13H26F6NO4PS2,469.44,Liquid,323.16,25.7,0.2955 ± 0.0059
triethyl(pentyl)phosphonium bis(trifluoromethylsulfonyl)imide,C13H26F6NO4PS2,469.44,Liquid,323.16,30.8,0.2692 ± 0.0054
triethyl(pentyl)phosphonium bis(trifluoromethylsulfonyl)imide,C13H26F6NO4PS2,469.44,Liquid,348.14,40.2,0.8 ± 0.016
triethyl(pentyl)phosphonium bis(trifluoromethylsulfonyl)imide,C13H26F6NO4PS2,469.44,Liquid,348.14,76,0.1669 ± 0.0033
triethyl(pentyl)phosphonium bis(trifluoromethylsulfonyl)imide,C13H26F6NO4PS2,469.44,Liquid,348.15,126.6,0.871 ± 0.017
triethyl(pentyl)phosphonium bis(trifluoromethylsulfonyl)imide,C13H26F6NO4PS2,469.44,Liquid,348.15,152.4,0.865 ± 0.017
triethyl(pentyl)phosphonium bis(trifluoromethylsulfonyl)imide,C13H26F6NO4PS2,469.44,Liquid,348.15,200.9,0.855 ± 0.017
triethyl(pentyl)phosphonium bis(trifluoromethylsulfonyl)imide,C13H26F6NO4PS2,469.44,Liquid,348.15,250.9,0.84 ± 0.017
triethyl(pentyl)phosphonium bis(trifluoromethylsulfonyl)imide,C13H26F6NO4PS2,469.44,Liquid,348.15,50,0.766 ± 0.015
triethyl(pentyl)phosphonium bis(trifluoromethylsulfonyl)imide,C13H26F6NO4PS2,469.44,Liquid,348.15,103,0.734 ± 0.015
triethyl(pentyl)phosphonium bis(trifluoromethylsulfonyl)imide,C13H26F6NO4PS2,469.44,Liquid,348.15,176.1,0.704 ± 0.014
triethyl(pentyl)phosphonium bis(trifluoromethylsulfonyl)imide,C13H26F6NO4PS2,469.44,Liquid,348.15,49,0.675 ± 0.013
triethyl(pentyl)phosphonium bis(trifluoromethylsulfonyl)imide,C13H26F6NO4PS2,469.44,Liquid,348.15,73.8,0.625 ± 0.013
triethyl(pentyl)phosphonium bis(trifluoromethylsulfonyl)imide,C13H26F6NO4PS2,469.44,Liquid,348.15,122.3,0.4734 ± 0.0095
triethyl(pentyl)phosphonium bis(trifluoromethylsulfonyl)imide,C13H26F6NO4PS2,469.44,Liquid,348.15,147.4,0.3257 ± 0.0065
triethyl(pentyl)phosphonium bis(trifluoromethylsulfonyl)imide,C13H26F6NO4PS2,469.44,Liquid,348.15,171.6,0.2716 ± 0.0054
triethyl(pentyl)phosphonium bis(trifluoromethylsulfonyl)imide,C13H26F6NO4PS2,469.44,Liquid,348.15,196.1,0.1957 ± 0.0039
triethyl(pentyl)phosphonium bis(trifluoromethylsulfonyl)imide,C13H26F6NO4PS2,469.44,Liquid,348.15,24.5,0.1413 ± 0.0028
triethyl(pentyl)phosphonium bis(trifluoromethylsulfonyl)imide,C13H26F6NO4PS2,469.44,Liquid,348.16,98.1,0.877 ± 0.018
triethyl(pentyl)phosphonium bis(trifluoromethylsulfonyl)imide,C13H26F6NO4PS2,469.44,Liquid,348.16,49,0.577 ± 0.012
triethyl(pentyl)phosphonium bis(trifluoromethylsulfonyl)imide,C13H26F6NO4PS2,469.44,Liquid,348.16,73.5,0.384 ± 0.0077
triethyl(pentyl)phosphonium bis(trifluoromethylsulfonyl)imide,C13H26F6NO4PS2,469.44,Liquid,348.16,98.1,0.231 ± 0.0046
1-butyl-3-methylimidazolium tetrafluoroborate,C8H15BF4N2,226.03,Liquid,273,196.1,0.0784 ± 0.0024
1-butyl-3-methylimidazolium tetrafluoroborate,C8H15BF4N2,226.03,Liquid,273.4,24.5,0.0776 ± 0.0023
1-butyl-3-methylimidazolium tetrafluoroborate,C8H15BF4N2,226.03,Liquid,278.15,122.6,0.1064 ± 0.0032
1-butyl-3-methylimidazolium tetrafluoroborate,C8H15BF4N2,226.03,Liquid,278.15,147.1,0.1116 ± 0.0033
1-butyl-3-methylimidazolium tetrafluoroborate,C8H15BF4N2,226.03,Liquid,283.15,171.6,0.1466 ± 0.0044
1-butyl-3-methylimidazolium tetrafluoroborate,C8H15BF4N2,226.03,Liquid,283.15,73.8,0.1556 ± 0.0047
1-butyl-3-methylimidazolium tetrafluoroborate,C8H15BF4N2,226.03,Liquid,288.14,122.6,0.1987 ± 0.006
1-butyl-3-methylimidazolium tetrafluoroborate,C8H15BF4N2,226.03,Liquid,288.15,98.1,0.1967 ± 0.0059
1-butyl-3-methylimidazolium tetrafluoroborate,C8H15BF4N2,226.03,Liquid,293.15,147.1,0.257 ± 0.0077
1-butyl-3-methylimidazolium tetrafluoroborate,C8H15BF4N2,226.03,Liquid,293.15,24.5,0.2572 ± 0.0077
1-butyl-3-methylimidazolium tetrafluoroborate,C8H15BF4N2,226.03,Liquid,293.15,49.3,0.2613 ± 0.0078
1-butyl-3-methylimidazolium tetrafluoroborate,C8H15BF4N2,226.03,Liquid,298.14,171.6,0.341 ± 0.01
1-butyl-3-methylimidazolium tetrafluoroborate,C8H15BF4N2,226.03,Liquid,298.14,196.1,0.2175 ± 0.0065
1-butyl-3-methylimidazolium tetrafluoroborate,C8H15BF4N2,226.03,Liquid,298.14,49.5,0.1737 ± 0.0052
1-butyl-3-methylimidazolium tetrafluoroborate,C8H15BF4N2,226.03,Liquid,298.14,59.1,0.1136 ± 0.0034
1-butyl-3-methylimidazolium tetrafluoroborate,C8H15BF4N2,226.03,Liquid,298.14,78.5,0.0909 ± 0.0027
1-butyl-3-methylimidazolium tetrafluoroborate,C8H15BF4N2,226.03,Liquid,298.14,98.1,0.0735 ± 0.0022
1-butyl-3-methylimidazolium tetrafluoroborate,C8H15BF4N2,226.03,Liquid,298.14,19.6,0.0593 ± 0.0018
1-butyl-3-methylimidazolium tetrafluoroborate,C8H15BF4N2,226.03,Liquid,298.15,39.2,0.3294 ± 0.0099
1-butyl-3-methylimidazolium tetrafluoroborate,C8H15BF4N2,226.03,Liquid,298.15,73.5,0.332 ± 0.01
1-butyl-3-methylimidazolium tetrafluoroborate,C8H15BF4N2,226.03,Liquid,298.15,147.1,0.333 ± 0.01
1-butyl-3-methylimidazolium tetrafluoroborate,C8H15BF4N2,226.03,Liquid,298.15,98.1,0.2718 ± 0.0082
1-butyl-3-methylimidazolium tetrafluoroborate,C8H15BF4N2,226.03,Liquid,298.15,171.3,0.1405 ± 0.0042
1-butyl-3-methylimidazolium tetrafluoroborate,C8H15BF4N2,226.03,Liquid,303.15,122.6,0.414 ± 0.012
1-butyl-3-methylimidazolium tetrafluoroborate,C8H15BF4N2,226.03,Liquid,303.15,196.1,0.419 ± 0.013
1-butyl-3-methylimidazolium tetrafluoroborate,C8H15BF4N2,226.03,Liquid,303.16,24.2,0.422 ± 0.013
1-butyl-3-methylimidazolium tetrafluoroborate,C8H15BF4N2,226.03,Liquid,308.15,49,0.51 ± 0.015
1-butyl-3-methylimidazolium tetrafluoroborate,C8H15BF4N2,226.03,Liquid,308.15,49.3,0.52 ± 0.016
1-butyl-3-methylimidazolium tetrafluoroborate,C8H15BF4N2,226.03,Liquid,308.15,195.8,0.523 ± 0.016
1-butyl-3-methylimidazolium tetrafluoroborate,C8H15BF4N2,226.03,Liquid,313.15,73.5,0.619 ± 0.019
1-butyl-3-methylimidazolium tetrafluoroborate,C8H15BF4N2,226.03,Liquid,313.15,98.1,0.637 ± 0.019
1-butyl-3-methylimidazolium tetrafluoroborate,C8H15BF4N2,226.03,Liquid,313.15,147.1,0.638 ± 0.019
1-butyl-3-methylimidazolium tetrafluoroborate,C8H15BF4N2,226.03,Liquid,318.15,24.5,0.763 ± 0.023
1-butyl-3-methylimidazolium tetrafluoroborate,C8H15BF4N2,226.03,Liquid,318.15,122.6,0.772 ± 0.023
1-butyl-3-methylimidazolium tetrafluoroborate,C8H15BF4N2,226.03,Liquid,318.16,171.6,0.74 ± 0.022
1-butyl-3-methylimidazolium tetrafluoroborate,C8H15BF4N2,226.03,Liquid,323.12,58.8,0.873 ± 0.026
1-butyl-3-methylimidazolium tetrafluoroborate,C8H15BF4N2,226.03,Liquid,323.13,78.5,0.617 ± 0.018
1-butyl-3-methylimidazolium tetrafluoroborate,C8H15BF4N2,226.03,Liquid,323.13,98.1,0.524 ± 0.016
1-butyl-3-methylimidazolium tetrafluoroborate,C8H15BF4N2,226.03,Liquid,323.16,39.2,0.828 ± 0.025
1-butyl-3-methylimidazolium tetrafluoroborate,C8H15BF4N2,226.03,Liquid,323.16,19.6,0.45 ± 0.013
1-butyl-3-methylimidazolium tetrafluoroborate,C8H15BF4N2,226.03,Liquid,323.16,24.5,0.2308 ± 0.0069
1-butyl-3-methylimidazolium tetrafluoroborate,C8H15BF4N2,226.03,Liquid,323.17,98.1,0.912 ± 0.027
1-butyl-3-methylimidazolium tetrafluoroborate,C8H15BF4N2,226.03,Liquid,323.17,49,0.728 ± 0.022
1-butyl-3-methylimidazolium tetrafluoroborate,C8H15BF4N2,226.03,Liquid,323.17,73.5,0.379 ± 0.011
1-butyl-3-methylimidazolium tetrafluoroborate,C8H15BF4N2,226.03,Liquid,323.17,147.1,0.3226 ± 0.0097
1-butyl-3-methylimidazolium tetrafluoroborate,C8H15BF4N2,226.03,Liquid,323.17,147.1,0.2746 ± 0.0082
1-butyl-3-methylimidazolium tetrafluoroborate,C8H15BF4N2,226.03,Liquid,323.2,171.6,0.902 ± 0.027
1-butyl-3-methylimidazolium tetrafluoroborate,C8H15BF4N2,226.03,Liquid,328.07,49,1.0156 ± 0.03
1-butyl-3-methylimidazolium tetrafluoroborate,C8H15BF4N2,226.03,Liquid,328.13,73.5,1.0614 ± 0.032
