Repository: wangyingxie/ILP

# ILP
This repository is the place where you can find ML codes for prediction of IL properties.
1.  Document Introduction 
  1.	output folder：Used to store the output files for the ILP Class.
  2.	ILP.py：Source code of ILP Class.
2. ILP Class Introduction
1.	dataCrawler(parser="html.parser",url="https://iolitec.de/en/products/list")
Default parser is "html.parser" and the target URL is https://iolitec.de/en/products/list. By using this method, the properties and chemical formula of the ion pairs in the URL can be crawled and cleaned. The final data will be exported as "dataset_iolitech.csv".

File: output/ionic_liquid_ILthermo_conductivcity.csv (part 2 of 20)
Label,Formula,Mol weight,Phase,"Temperature, K","Pressure, kPa","Electrical conductivity, S/m"
1-butyl-3-methylimidazolium tetrafluoroborate,C8H15BF4N2,226.03,Liquid,328.17,98.1,1.049 ± 0.032
1-butyl-3-methylimidazolium tetrafluoroborate,C8H15BF4N2,226.03,Liquid,333.11,122.6,1.2207 ± 0.037
1-butyl-3-methylimidazolium tetrafluoroborate,C8H15BF4N2,226.03,Liquid,333.14,122.6,1.2058 ± 0.036
1-butyl-3-methylimidazolium tetrafluoroborate,C8H15BF4N2,226.03,Liquid,333.16,196.1,1.1769 ± 0.035
1-butyl-3-methylimidazolium tetrafluoroborate,C8H15BF4N2,226.03,Liquid,338.12,49,1.3692 ± 0.041
1-butyl-3-methylimidazolium tetrafluoroborate,C8H15BF4N2,226.03,Liquid,338.14,73.5,1.3436 ± 0.04
1-butyl-3-methylimidazolium tetrafluoroborate,C8H15BF4N2,226.03,Liquid,338.18,171.6,1.376 ± 0.041
1-butyl-3-methylimidazolium tetrafluoroborate,C8H15BF4N2,226.03,Liquid,343.14,196.1,1.5201 ± 0.046
1-butyl-3-methylimidazolium tetrafluoroborate,C8H15BF4N2,226.03,Liquid,343.17,24.5,1.5326 ± 0.046
1-butyl-3-methylimidazolium tetrafluoroborate,C8H15BF4N2,226.03,Liquid,343.17,98.1,1.5593 ± 0.047
1-butyl-3-methylimidazolium tetrafluoroborate,C8H15BF4N2,226.03,Liquid,348.1,24.5,1.7034 ± 0.051
1-butyl-3-methylimidazolium tetrafluoroborate,C8H15BF4N2,226.03,Liquid,348.13,98.1,1.618 ± 0.049
1-butyl-3-methylimidazolium tetrafluoroborate,C8H15BF4N2,226.03,Liquid,348.14,122.9,1.73 ± 0.052
1-butyl-3-methylimidazolium tetrafluoroborate,C8H15BF4N2,226.03,Liquid,348.14,171.6,1.0932 ± 0.033
1-butyl-3-methylimidazolium tetrafluoroborate,C8H15BF4N2,226.03,Liquid,348.14,49,0.845 ± 0.025
1-butyl-3-methylimidazolium tetrafluoroborate,C8H15BF4N2,226.03,Liquid,348.15,73.5,0.963 ± 0.029
1-butyl-3-methylimidazolium tetrafluoroborate,C8H15BF4N2,226.03,Liquid,348.15,24.5,0.751 ± 0.022
1-butyl-3-methylimidazolium tetrafluoroborate,C8H15BF4N2,226.03,Liquid,348.16,147.1,1.6987 ± 0.051
1-butyl-3-methylimidazolium tetrafluoroborate,C8H15BF4N2,226.03,Liquid,348.16,196.1,1.3626 ± 0.041
1-butyl-3-methylimidazolium tetrafluoroborate,C8H15BF4N2,226.03,Liquid,348.16,24.5,1.2434 ± 0.037
1-butyl-3-methylimidazolium tetrafluoroborate,C8H15BF4N2,226.03,Liquid,348.16,49.5,0.657 ± 0.02
1-butyl-3-methylimidazolium tetrafluoroborate,C8H15BF4N2,226.03,Liquid,348.16,73.5,0.581 ± 0.017
1-butyl-3-methylimidazolium tetrafluoroborate,C8H15BF4N2,226.03,Liquid,353.1,98.4,1.8893 ± 0.057
1-butyl-3-methylimidazolium tetrafluoroborate,C8H15BF4N2,226.03,Liquid,353.13,122.9,1.9164 ± 0.058
1-butyl-3-methylimidazolium tetrafluoroborate,C8H15BF4N2,226.03,Liquid,353.17,147.1,1.8633 ± 0.056
1-ethyl-3-methylimidazolium tetrafluoroborate,C6H11BF4N2,197.97,Liquid,249.1,171.6,0.1451 ± 0.0044
1-ethyl-3-methylimidazolium tetrafluoroborate,C6H11BF4N2,197.97,Liquid,251.6,196.1,0.1863 ± 0.0048
1-ethyl-3-methylimidazolium tetrafluoroborate,C6H11BF4N2,197.97,Liquid,254.1,24.5,0.222 ± 0.005
1-ethyl-3-methylimidazolium tetrafluoroborate,C6H11BF4N2,197.97,Liquid,256.5,49.3,0.261 ± 0.005
1-ethyl-3-methylimidazolium tetrafluoroborate,C6H11BF4N2,197.97,Liquid,258.1,73.5,0.245 ± 0.006
1-ethyl-3-methylimidazolium tetrafluoroborate,C6H11BF4N2,197.97,Liquid,259,98.1,0.317 ± 0.009
1-ethyl-3-methylimidazolium tetrafluoroborate,C6H11BF4N2,197.97,Liquid,261.5,122.6,0.363 ± 0.007
1-ethyl-3-methylimidazolium tetrafluoroborate,C6H11BF4N2,197.97,Liquid,263.1,147.6,0.296 ± 0.006
1-ethyl-3-methylimidazolium tetrafluoroborate,C6H11BF4N2,197.97,Liquid,264,171.6,0.401 ± 0.011
1-ethyl-3-methylimidazolium tetrafluoroborate,C6H11BF4N2,197.97,Liquid,266.5,196.1,0.443 ± 0.009
1-ethyl-3-methylimidazolium tetrafluoroborate,C6H11BF4N2,197.97,Liquid,268.1,24.5,0.445 ± 0.011
1-ethyl-3-methylimidazolium tetrafluoroborate,C6H11BF4N2,197.97,Liquid,269,49,0.527 ± 0.014
1-ethyl-3-methylimidazolium tetrafluoroborate,C6H11BF4N2,197.97,Liquid,271.5,73.5,0.62 ± 0.01
1-ethyl-3-methylimidazolium tetrafluoroborate,C6H11BF4N2,197.97,Liquid,273.1,98.4,0.612 ± 0.014
1-ethyl-3-methylimidazolium tetrafluoroborate,C6H11BF4N2,197.97,Liquid,273.9,122.6,0.702 ± 0.015
1-ethyl-3-methylimidazolium tetrafluoroborate,C6H11BF4N2,197.97,Liquid,276.4,147.1,0.721 ± 0.015
1-ethyl-3-methylimidazolium tetrafluoroborate,C6H11BF4N2,197.97,Liquid,278.1,171.6,0.735 ± 0.017
1-ethyl-3-methylimidazolium tetrafluoroborate,C6H11BF4N2,197.97,Liquid,278.9,196.1,0.835 ± 0.021
1-ethyl-3-methylimidazolium tetrafluoroborate,C6H11BF4N2,197.97,Liquid,281.4,19.6,0.958 ± 0.019
1-ethyl-3-methylimidazolium tetrafluoroborate,C6H11BF4N2,197.97,Liquid,283.1,39.2,0.896 ± 0.02
1-ethyl-3-methylimidazolium tetrafluoroborate,C6H11BF4N2,197.97,Liquid,283.9,49.5,1.098 ± 0.026
1-ethyl-3-methylimidazolium tetrafluoroborate,C6H11BF4N2,197.97,Liquid,286.4,59.1,1.168 ± 0.023
1-ethyl-3-methylimidazolium tetrafluoroborate,C6H11BF4N2,197.97,Liquid,288.1,78.5,1.091 ± 0.022
1-ethyl-3-methylimidazolium tetrafluoroborate,C6H11BF4N2,197.97,Liquid,288.5,98.1,0.611 ± 0.034
1-ethyl-3-methylimidazolium tetrafluoroborate,C6H11BF4N2,197.97,Liquid,288.9,24.2,0.577 ± 0.036
1-ethyl-3-methylimidazolium tetrafluoroborate,C6H11BF4N2,197.97,Liquid,288.9,49,0.748 ± 0.035
1-ethyl-3-methylimidazolium tetrafluoroborate,C6H11BF4N2,197.97,Liquid,288.9,73.5,1.22 ± 0.04
1-ethyl-3-methylimidazolium tetrafluoroborate,C6H11BF4N2,197.97,Liquid,289.5,98.1,0.891 ± 0.038
1-ethyl-3-methylimidazolium tetrafluoroborate,C6H11BF4N2,197.97,Liquid,290.1,122.6,1.016 ± 0.036
1-ethyl-3-methylimidazolium tetrafluoroborate,C6H11BF4N2,197.97,Liquid,290.7,147.1,1.07 ± 0.06
1-ethyl-3-methylimidazolium tetrafluoroborate,C6H11BF4N2,197.97,Liquid,291.3,171.3,1.092 ± 0.023
1-ethyl-3-methylimidazolium tetrafluoroborate,C6H11BF4N2,197.97,Liquid,291.3,196.1,1.334 ± 0.027
1-ethyl-3-methylimidazolium tetrafluoroborate,C6H11BF4N2,197.97,Liquid,292.6,24.5,1.142 ± 0.024
1-ethyl-3-methylimidazolium tetrafluoroborate,C6H11BF4N2,197.97,Liquid,293.1,49.3,1.305 ± 0.056
1-ethyl-3-methylimidazolium tetrafluoroborate,C6H11BF4N2,197.97,Liquid,293.8,73.5,1.192 ± 0.024
1-ethyl-3-methylimidazolium tetrafluoroborate,C6H11BF4N2,197.97,Liquid,293.8,98.1,1.442 ± 0.03
1-ethyl-3-methylimidazolium tetrafluoroborate,C6H11BF4N2,197.97,Liquid,295.1,122.6,1.244 ± 0.026
1-ethyl-3-methylimidazolium tetrafluoroborate,C6H11BF4N2,197.97,Liquid,296.3,147.1,1.296 ± 0.028
1-ethyl-3-methylimidazolium tetrafluoroborate,C6H11BF4N2,197.97,Liquid,296.3,171.6,1.539 ± 0.035
1-ethyl-3-methylimidazolium tetrafluoroborate,C6H11BF4N2,197.97,Liquid,296.8,195.8,1.324 ± 0.033
1-ethyl-3-methylimidazolium tetrafluoroborate,C6H11BF4N2,197.97,Liquid,297.8,101.325,1.356 ± 0.04
1-ethyl-3-methylimidazolium tetrafluoroborate,C6H11BF4N2,197.97,Liquid,298.1,101.325,1.571 ± 0.055
1-ethyl-3-methylimidazolium tetrafluoroborate,C6H11BF4N2,197.97,Liquid,298.8,101.325,1.394 ± 0.029
1-ethyl-3-methylimidazolium tetrafluoroborate,C6H11BF4N2,197.97,Liquid,298.8,101.325,1.619 ± 0.035
1-ethyl-3-methylimidazolium tetrafluoroborate,C6H11BF4N2,197.97,Liquid,300,101.325,1.463 ± 0.031
1-ethyl-3-methylimidazolium tetrafluoroborate,C6H11BF4N2,197.97,Liquid,303.1,101.325,1.788 ± 0.038
1-ethyl-3-methylimidazolium tetrafluoroborate,C6H11BF4N2,197.97,Liquid,308.1,101.325,2.02 ± 0.04
1-ethyl-3-methylimidazolium tetrafluoroborate,C6H11BF4N2,197.97,Liquid,313.1,101.325,2.28 ± 0.05
1-ethyl-3-methylimidazolium tetrafluoroborate,C6H11BF4N2,197.97,Liquid,318.1,101.325,2.55 ± 0.05
1-ethyl-3-methylimidazolium tetrafluoroborate,C6H11BF4N2,197.97,Liquid,323.1,101.325,2.85 ± 0.06
1-ethyl-3-methylimidazolium tetrafluoroborate,C6H11BF4N2,197.97,Liquid,328.1,101.325,3.22 ± 0.07
1-ethyl-3-methylimidazolium tetrafluoroborate,C6H11BF4N2,197.97,Liquid,333.1,101.325,3.56 ± 0.07
1-ethyl-3-methylimidazolium tetrafluoroborate,C6H11BF4N2,197.97,Liquid,338.1,101.325,3.95 ± 0.08
1-ethyl-3-methylimidazolium tetrafluoroborate,C6H11BF4N2,197.97,Liquid,343.1,101.325,4.35 ± 0.09
1-ethyl-3-methylimidazolium tetrafluoroborate,C6H11BF4N2,197.97,Liquid,348.1,101.325,4.77 ± 0.1
1-ethyl-3-methylimidazolium tetrafluoroborate,C6H11BF4N2,197.97,Liquid,353.1,101.325,5.22 ± 0.11
1-ethyl-3-methylimidazolium tetrafluoroborate,C6H11BF4N2,197.97,Liquid,358.1,101.325,5.55 ± 0.11
1-ethyl-3-methylimidazolium tetrafluoroborate,C6H11BF4N2,197.97,Liquid,363.1,101.325,5.95 ± 0.12
1-ethyl-3-methylimidazolium tetrafluoroborate,C6H11BF4N2,197.97,Liquid,368.1,101.325,6.46 ± 0.13
1-ethyl-3-methylimidazolium tetrafluoroborate,C6H11BF4N2,197.97,Liquid,373.1,101.325,6.9 ± 0.1
1-ethyl-3-methylimidazolium tetrafluoroborate,C6H11BF4N2,197.97,Liquid,378.1,101.325,7.36 ± 0.15
1-ethyl-3-methylimidazolium tetrafluoroborate,C6H11BF4N2,197.97,Liquid,383.1,101.325,7.83 ± 0.16
1-ethyl-3-methylimidazolium tetrafluoroborate,C6H11BF4N2,197.97,Liquid,388.1,101.325,8.32 ± 0.17
1-ethyl-3-methylimidazolium tetrafluoroborate,C6H11BF4N2,197.97,Liquid,393.1,101.325,8.77 ± 0.18
1-ethyl-3-methylimidazolium tetrafluoroborate,C6H11BF4N2,197.97,Liquid,398.1,101.325,9.29 ± 0.19
1-ethyl-3-methylimidazolium tetrafluoroborate,C6H11BF4N2,197.97,Liquid,403.1,101.325,9.79 ± 0.2
1-ethyl-3-methylimidazolium tetrafluoroborate,C6H11BF4N2,197.97,Liquid,408.1,101.325,10.27 ± 0.21
1-ethyl-3-methylimidazolium tetrafluoroborate,C6H11BF4N2,197.97,Liquid,413.1,101.325,10.79 ± 0.22
1-ethyl-3-methylimidazolium tetrafluoroborate,C6H11BF4N2,197.97,Liquid,418.1,101.325,11.32 ± 0.23
1-ethyl-3-methylimidazolium tetrafluoroborate,C6H11BF4N2,197.97,Liquid,423.1,101.325,11.78 ± 0.24
1-ethyl-3-methylimidazolium tetrafluoroborate,C6H11BF4N2,197.97,Liquid,428.1,101.325,12.26 ± 0.25
1-ethyl-3-methylimidazolium tetrafluoroborate,C6H11BF4N2,197.97,Liquid,433.1,101.325,12.68 ± 0.25
1-hexyl-3-methylimidazolium hexafluorophosphate,C10H19F6N2P,312.24,Liquid,273,100,0.0075 ± 0.00023
1-hexyl-3-methylimidazolium hexafluorophosphate,C10H19F6N2P,312.24,Liquid,273,100,0.00773 ± 0.00023
1-hexyl-3-methylimidazolium hexafluorophosphate,C10H19F6N2P,312.24,Liquid,278.15,100,0.01172 ± 0.00035
1-hexyl-3-methylimidazolium hexafluorophosphate,C10H19F6N2P,312.24,Liquid,278.15,100,0.01206 ± 0.00036
1-hexyl-3-methylimidazolium hexafluorophosphate,C10H19F6N2P,312.24,Liquid,283.15,100,0.01835 ± 0.00055
1-hexyl-3-methylimidazolium hexafluorophosphate,C10H19F6N2P,312.24,Liquid,283.16,100,0.01784 ± 0.00054
1-hexyl-3-methylimidazolium hexafluorophosphate,C10H19F6N2P,312.24,Liquid,288.15,100,0.02704 ± 0.00081
1-hexyl-3-methylimidazolium hexafluorophosphate,C10H19F6N2P,312.24,Liquid,288.16,100,0.02619 ± 0.00079
1-hexyl-3-methylimidazolium hexafluorophosphate,C10H19F6N2P,312.24,Liquid,293.15,100,0.0386 ± 0.0012
1-hexyl-3-methylimidazolium hexafluorophosphate,C10H19F6N2P,312.24,Liquid,293.16,100,0.0376 ± 0.0011
1-hexyl-3-methylimidazolium hexafluorophosphate,C10H19F6N2P,312.24,Liquid,298.14,100,0.0524 ± 0.0016
1-hexyl-3-methylimidazolium hexafluorophosphate,C10H19F6N2P,312.24,Liquid,298.15,100,0.0519 ± 0.0016
1-hexyl-3-methylimidazolium hexafluorophosphate,C10H19F6N2P,312.24,Liquid,298.15,100,0.054 ± 0.0016
1-hexyl-3-methylimidazolium hexafluorophosphate,C10H19F6N2P,312.24,Liquid,298.15,100,0.0541 ± 0.0016
1-hexyl-3-methylimidazolium hexafluorophosphate,C10H19F6N2P,312.24,Liquid,298.15,49.5,0.02783 ± 0.00083
1-hexyl-3-methylimidazolium hexafluorophosphate,C10H19F6N2P,312.24,Liquid,298.15,59.1,0.02453 ± 0.00074
1-hexyl-3-methylimidazolium hexafluorophosphate,C10H19F6N2P,312.24,Liquid,298.15,78.5,0.01935 ± 0.00058
1-hexyl-3-methylimidazolium hexafluorophosphate,C10H19F6N2P,312.24,Liquid,298.15,98.1,0.01506 ± 0.00045
1-hexyl-3-methylimidazolium hexafluorophosphate,C10H19F6N2P,312.24,Liquid,298.16,19.6,0.0416 ± 0.0013
1-hexyl-3-methylimidazolium hexafluorophosphate,C10H19F6N2P,312.24,Liquid,298.16,39.2,0.03191 ± 0.00096
1-hexyl-3-methylimidazolium hexafluorophosphate,C10H19F6N2P,312.24,Liquid,303.14,73.5,0.0722 ± 0.0022
1-hexyl-3-methylimidazolium hexafluorophosphate,C10H19F6N2P,312.24,Liquid,303.15,147.1,0.0724 ± 0.0022
1-hexyl-3-methylimidazolium hexafluorophosphate,C10H19F6N2P,312.24,Liquid,303.16,98.1,0.0738 ± 0.0022
1-hexyl-3-methylimidazolium hexafluorophosphate,C10H19F6N2P,312.24,Liquid,308.15,171.3,0.0964 ± 0.0029
1-hexyl-3-methylimidazolium hexafluorophosphate,C10H19F6N2P,312.24,Liquid,308.15,122.6,0.0974 ± 0.0029
1-hexyl-3-methylimidazolium hexafluorophosphate,C10H19F6N2P,312.24,Liquid,308.15,196.1,0.0984 ± 0.0029
1-hexyl-3-methylimidazolium hexafluorophosphate,C10H19F6N2P,312.24,Liquid,313.15,24.2,0.126 ± 0.0038
1-hexyl-3-methylimidazolium hexafluorophosphate,C10H19F6N2P,312.24,Liquid,313.15,49,0.1279 ± 0.0038
1-hexyl-3-methylimidazolium hexafluorophosphate,C10H19F6N2P,312.24,Liquid,313.16,49.3,0.1284 ± 0.0039
1-hexyl-3-methylimidazolium hexafluorophosphate,C10H19F6N2P,312.24,Liquid,318.15,195.8,0.1612 ± 0.0048
1-hexyl-3-methylimidazolium hexafluorophosphate,C10H19F6N2P,312.24,Liquid,318.15,73.5,0.1667 ± 0.005
1-hexyl-3-methylimidazolium hexafluorophosphate,C10H19F6N2P,312.24,Liquid,318.15,98.1,0.1672 ± 0.005
1-hexyl-3-methylimidazolium hexafluorophosphate,C10H19F6N2P,312.24,Liquid,323.12,147.1,0.202 ± 0.0061
1-hexyl-3-methylimidazolium hexafluorophosphate,C10H19F6N2P,312.24,Liquid,323.14,24.5,0.0912 ± 0.0027
1-hexyl-3-methylimidazolium hexafluorophosphate,C10H19F6N2P,312.24,Liquid,323.14,122.6,0.0442 ± 0.0013
1-hexyl-3-methylimidazolium hexafluorophosphate,C10H19F6N2P,312.24,Liquid,323.15,171.6,0.0715 ± 0.0021
1-hexyl-3-methylimidazolium hexafluorophosphate,C10H19F6N2P,312.24,Liquid,323.15,58.8,0.035 ± 0.001
1-hexyl-3-methylimidazolium hexafluorophosphate,C10H19F6N2P,312.24,Liquid,323.16,78.5,0.1946 ± 0.0058
1-hexyl-3-methylimidazolium hexafluorophosphate,C10H19F6N2P,312.24,Liquid,323.16,98.1,0.056 ± 0.0017
1-hexyl-3-methylimidazolium hexafluorophosphate,C10H19F6N2P,312.24,Liquid,323.16,39.2,0.0277 ± 0.00083
1-hexyl-3-methylimidazolium hexafluorophosphate,C10H19F6N2P,312.24,Liquid,323.17,19.6,0.2015 ± 0.006
1-hexyl-3-methylimidazolium hexafluorophosphate,C10H19F6N2P,312.24,Liquid,323.17,24.5,0.1503 ± 0.0045
1-hexyl-3-methylimidazolium hexafluorophosphate,C10H19F6N2P,312.24,Liquid,323.17,98.1,0.1169 ± 0.0035
1-hexyl-3-methylimidazolium hexafluorophosphate,C10H19F6N2P,312.24,Liquid,323.19,49,0.2034 ± 0.0061
1-hexyl-3-methylimidazolium hexafluorophosphate,C10H19F6N2P,312.24,Liquid,328.1,73.5,0.2506 ± 0.0075
1-hexyl-3-methylimidazolium hexafluorophosphate,C10H19F6N2P,312.24,Liquid,328.14,147.1,0.2507 ± 0.0075
1-hexyl-3-methylimidazolium hexafluorophosphate,C10H19F6N2P,312.24,Liquid,328.17,147.1,0.252 ± 0.0076
1-hexyl-3-methylimidazolium hexafluorophosphate,C10H19F6N2P,312.24,Liquid,333.11,171.6,0.3061 ± 0.0092
1-hexyl-3-methylimidazolium hexafluorophosphate,C10H19F6N2P,312.24,Liquid,333.15,49,0.3069 ± 0.0092
1-hexyl-3-methylimidazolium hexafluorophosphate,C10H19F6N2P,312.24,Liquid,333.18,73.5,0.313 ± 0.0094
1-hexyl-3-methylimidazolium hexafluorophosphate,C10H19F6N2P,312.24,Liquid,338.13,98.1,0.37 ± 0.011
1-hexyl-3-methylimidazolium hexafluorophosphate,C10H19F6N2P,312.24,Liquid,338.15,122.6,0.378 ± 0.011
1-hexyl-3-methylimidazolium hexafluorophosphate,C10H19F6N2P,312.24,Liquid,338.19,122.6,0.371 ± 0.011
1-hexyl-3-methylimidazolium hexafluorophosphate,C10H19F6N2P,312.24,Liquid,343.14,196.1,0.441 ± 0.013
1-hexyl-3-methylimidazolium hexafluorophosphate,C10H19F6N2P,312.24,Liquid,343.15,49,0.451 ± 0.014
1-hexyl-3-methylimidazolium hexafluorophosphate,C10H19F6N2P,312.24,Liquid,343.18,73.5,0.443 ± 0.013
1-hexyl-3-methylimidazolium hexafluorophosphate,C10H19F6N2P,312.24,Liquid,348.13,171.6,0.521 ± 0.016
1-hexyl-3-methylimidazolium hexafluorophosphate,C10H19F6N2P,312.24,Liquid,348.14,196.1,0.532 ± 0.016
1-hexyl-3-methylimidazolium hexafluorophosphate,C10H19F6N2P,312.24,Liquid,348.15,24.5,0.483 ± 0.015
1-hexyl-3-methylimidazolium hexafluorophosphate,C10H19F6N2P,312.24,Liquid,348.15,98.1,0.3239 ± 0.0097
1-hexyl-3-methylimidazolium hexafluorophosphate,C10H19F6N2P,312.24,Liquid,348.15,24.5,0.102 ± 0.0031
1-hexyl-3-methylimidazolium hexafluorophosphate,C10H19F6N2P,312.24,Liquid,348.16,98.1,0.2657 ± 0.008
1-hexyl-3-methylimidazolium hexafluorophosphate,C10H19F6N2P,312.24,Liquid,348.16,122.9,0.2182 ± 0.0066
1-hexyl-3-methylimidazolium hexafluorophosphate,C10H19F6N2P,312.24,Liquid,348.16,171.6,0.1489 ± 0.0045
1-hexyl-3-methylimidazolium hexafluorophosphate,C10H19F6N2P,312.24,Liquid,348.17,49,0.53 ± 0.016
1-hexyl-3-methylimidazolium hexafluorophosphate,C10H19F6N2P,312.24,Liquid,348.17,73.5,0.394 ± 0.012
1-hexyl-3-methylimidazolium hexafluorophosphate,C10H19F6N2P,312.24,Liquid,348.17,24.5,0.1799 ± 0.0054
1-hexyl-3-methylimidazolium hexafluorophosphate,C10H19F6N2P,312.24,Liquid,348.17,147.1,0.123 ± 0.0037
1-hexyl-3-methylimidazolium hexafluorophosphate,C10H19F6N2P,312.24,Liquid,353.13,196.1,0.611 ± 0.018
1-hexyl-3-methylimidazolium hexafluorophosphate,C10H19F6N2P,312.24,Liquid,353.18,24.5,0.621 ± 0.019
1-ethyl-3-methylimidazolium 4-methylbenzenesulfonate,C13H18N2O3S,282.36,Crystal,258.1,49.5,3e-06 ± 1e-06
1-ethyl-3-methylimidazolium 4-methylbenzenesulfonate,C13H18N2O3S,282.36,Crystal,259.1,73.5,3e-06 ± 1e-06
1-ethyl-3-methylimidazolium 4-methylbenzenesulfonate,C13H18N2O3S,282.36,Crystal,260.1,98.4,3e-06 ± 1e-06
1-ethyl-3-methylimidazolium 4-methylbenzenesulfonate,C13H18N2O3S,282.36,Crystal,261.1,122.9,4e-06 ± 1e-06
1-ethyl-3-methylimidazolium 4-methylbenzenesulfonate,C13H18N2O3S,282.36,Crystal,262.1,147.1,4e-06 ± 1e-06
1-ethyl-3-methylimidazolium 4-methylbenzenesulfonate,C13H18N2O3S,282.36,Crystal,263.1,171.6,4e-06 ± 1e-06
1-ethyl-3-methylimidazolium 4-methylbenzenesulfonate,C13H18N2O3S,282.36,Crystal,263.1,196.1,6e-06 ± 1e-06
1-ethyl-3-methylimidazolium 4-methylbenzenesulfonate,C13H18N2O3S,282.36,Crystal,264.1,24.5,4e-06 ± 1e-06
1-ethyl-3-methylimidazolium 4-methylbenzenesulfonate,C13H18N2O3S,282.36,Crystal,265.1,49.3,4e-06 ± 1e-06
1-ethyl-3-methylimidazolium 4-methylbenzenesulfonate,C13H18N2O3S,282.36,Crystal,266.1,73.5,4e-06 ± 1e-06
1-ethyl-3-methylimidazolium 4-methylbenzenesulfonate,C13H18N2O3S,282.36,Crystal,267.1,98.1,4e-06 ± 1e-06
1-ethyl-3-methylimidazolium 4-methylbenzenesulfonate,C13H18N2O3S,282.36,Crystal,268.1,122.6,4e-06 ± 1e-06
1-ethyl-3-methylimidazolium 4-methylbenzenesulfonate,C13H18N2O3S,282.36,Crystal,269.1,147.6,4e-06 ± 1e-06
1-ethyl-3-methylimidazolium 4-methylbenzenesulfonate,C13H18N2O3S,282.36,Crystal,270.1,171.6,5e-06 ± 1e-06
1-ethyl-3-methylimidazolium 4-methylbenzenesulfonate,C13H18N2O3S,282.36,Crystal,271.1,196.1,5e-06 ± 1e-06
1-ethyl-3-methylimidazolium 4-methylbenzenesulfonate,C13H18N2O3S,282.36,Crystal,272.1,24.5,5e-06 ± 1e-06
1-ethyl-3-methylimidazolium 4-methylbenzenesulfonate,C13H18N2O3S,282.36,Crystal,273.1,49,5e-06 ± 1e-06
1-ethyl-3-methylimidazolium 4-methylbenzenesulfonate,C13H18N2O3S,282.36,Crystal,274.1,73.5,5e-06 ± 1e-06
1-ethyl-3-methylimidazolium 4-methylbenzenesulfonate,C13H18N2O3S,282.36,Crystal,275.1,98.4,5e-06 ± 1e-06
1-ethyl-3-methylimidazolium 4-methylbenzenesulfonate,C13H18N2O3S,282.36,Crystal,276.1,122.6,5e-06 ± 1e-06
1-ethyl-3-methylimidazolium 4-methylbenzenesulfonate,C13H18N2O3S,282.36,Crystal,277.1,147.1,6e-06 ± 1e-06
1-ethyl-3-methylimidazolium 4-methylbenzenesulfonate,C13H18N2O3S,282.36,Crystal,278.1,171.6,6e-06 ± 1e-06
1-ethyl-3-methylimidazolium 4-methylbenzenesulfonate,C13H18N2O3S,282.36,Crystal,279.1,196.1,7e-06 ± 1e-06
1-ethyl-3-methylimidazolium 4-methylbenzenesulfonate,C13H18N2O3S,282.36,Crystal,280.1,19.6,7e-06 ± 1e-06
1-ethyl-3-methylimidazolium 4-methylbenzenesulfonate,C13H18N2O3S,282.36,Crystal,281.1,39.2,7e-06 ± 1e-06
1-ethyl-3-methylimidazolium 4-methylbenzenesulfonate,C13H18N2O3S,282.36,Crystal,282.1,49.5,7e-06 ± 1e-06
1-ethyl-3-methylimidazolium 4-methylbenzenesulfonate,C13H18N2O3S,282.36,Crystal,283.1,59.1,8e-06 ± 1e-06
1-ethyl-3-methylimidazolium 4-methylbenzenesulfonate,C13H18N2O3S,282.36,Crystal,285.1,78.5,9e-06 ± 1e-06
1-ethyl-3-methylimidazolium 4-methylbenzenesulfonate,C13H18N2O3S,282.36,Crystal,287.1,98.1,1e-05 ± 1e-06
1-ethyl-3-methylimidazolium 4-methylbenzenesulfonate,C13H18N2O3S,282.36,Crystal,288.1,24.2,1.1e-05 ± 1e-06
1-ethyl-3-methylimidazolium 4-methylbenzenesulfonate,C13H18N2O3S,282.36,Crystal,289.1,49,1.1e-05 ± 1e-06
1-ethyl-3-methylimidazolium 4-methylbenzenesulfonate,C13H18N2O3S,282.36,Crystal,290.1,73.5,1.2e-05 ± 1e-06
1-ethyl-3-methylimidazolium 4-methylbenzenesulfonate,C13H18N2O3S,282.36,Crystal,291.1,98.1,1.2e-05 ± 1e-06
1-ethyl-3-methylimidazolium 4-methylbenzenesulfonate,C13H18N2O3S,282.36,Crystal,292.1,122.6,1.3e-05 ± 1e-06
1-ethyl-3-methylimidazolium 4-methylbenzenesulfonate,C13H18N2O3S,282.36,Crystal,293.1,147.1,1.3e-05 ± 1e-06
1-ethyl-3-methylimidazolium 4-methylbenzenesulfonate,C13H18N2O3S,282.36,Crystal,294.1,171.3,1.3e-05 ± 1e-06
1-ethyl-3-methylimidazolium 4-methylbenzenesulfonate,C13H18N2O3S,282.36,Crystal,295.1,196.1,1.4e-05 ± 1e-06
1-ethyl-3-methylimidazolium 4-methylbenzenesulfonate,C13H18N2O3S,282.36,Crystal,296.1,24.5,1.4e-05 ± 1e-06
1-ethyl-3-methylimidazolium 4-methylbenzenesulfonate,C13H18N2O3S,282.36,Crystal,297.1,49.3,1.5e-05 ± 1e-06
1-ethyl-3-methylimidazolium 4-methylbenzenesulfonate,C13H18N2O3S,282.36,Crystal,298.1,73.5,1.6e-05 ± 1e-06
1-ethyl-3-methylimidazolium 4-methylbenzenesulfonate,C13H18N2O3S,282.36,Crystal,299.1,98.1,1.6e-05 ± 1e-06
1-ethyl-3-methylimidazolium 4-methylbenzenesulfonate,C13H18N2O3S,282.36,Crystal,301.1,122.6,2e-05 ± 1e-06
1-ethyl-3-methylimidazolium 4-methylbenzenesulfonate,C13H18N2O3S,282.36,Crystal,302.1,147.1,2.2e-05 ± 1e-06
1-ethyl-3-methylimidazolium 4-methylbenzenesulfonate,C13H18N2O3S,282.36,Crystal,303.1,171.6,2.4e-05 ± 1e-06
1-ethyl-3-methylimidazolium 4-methylbenzenesulfonate,C13H18N2O3S,282.36,Crystal,304.1,195.8,2.4e-05 ± 1e-06
1-ethyl-3-methylimidazolium 4-methylbenzenesulfonate,C13H18N2O3S,282.36,Crystal,305.1,101.325,2.6e-05 ± 1e-06
1-ethyl-3-methylimidazolium 4-methylbenzenesulfonate,C13H18N2O3S,282.36,Crystal,306.1,101.325,2.9e-05 ± 1e-06
1-ethyl-3-methylimidazolium 4-methylbenzenesulfonate,C13H18N2O3S,282.36,Crystal,307.1,101.325,3.3e-05 ± 1e-06
1-ethyl-3-methylimidazolium 4-methylbenzenesulfonate,C13H18N2O3S,282.36,Crystal,308.1,101.325,3.9e-05 ± 1e-06
1-ethyl-3-methylimidazolium 4-methylbenzenesulfonate,C13H18N2O3S,282.36,Crystal,309.1,101.325,4.6e-05 ± 1e-06
1-ethyl-3-methylimidazolium 4-methylbenzenesulfonate,C13H18N2O3S,282.36,Crystal,310.1,101.325,5.6e-05 ± 1e-06
1-ethyl-3-methylimidazolium 4-methylbenzenesulfonate,C13H18N2O3S,282.36,Crystal,311.1,101.325,6.9e-05 ± 1e-06
1-ethyl-3-methylimidazolium 4-methylbenzenesulfonate,C13H18N2O3S,282.36,Crystal,312.1,101.325,8.7e-05 ± 1e-06
1-ethyl-3-methylimidazolium 4-methylbenzenesulfonate,C13H18N2O3S,282.36,Crystal,313.1,101.325,0.000119 ± 1e-06
1-ethyl-3-methylimidazolium 4-methylbenzenesulfonate,C13H18N2O3S,282.36,Crystal,314.1,101.325,0.000152 ± 1e-06
1-ethyl-3-methylimidazolium 4-methylbenzenesulfonate,C13H18N2O3S,282.36,Crystal,315.1,101.325,0.0002 ± 1e-06
1-ethyl-3-methylimidazolium 4-methylbenzenesulfonate,C13H18N2O3S,282.36,Crystal,316.1,101.325,0.000272 ± 1e-06
1-ethyl-3-methylimidazolium 4-methylbenzenesulfonate,C13H18N2O3S,282.36,Crystal,317.1,101.325,0.000376 ± 1e-06
1-ethyl-3-methylimidazolium 4-methylbenzenesulfonate,C13H18N2O3S,282.36,Crystal,318.1,101.325,0.000575 ± 1e-06
1-ethyl-3-methylimidazolium 4-methylbenzenesulfonate,C13H18N2O3S,282.36,Crystal,319.1,101.325,0.000771 ± 1e-06
1-ethyl-3-methylimidazolium 4-methylbenzenesulfonate,C13H18N2O3S,282.36,Crystal,320.1,101.325,0.00192 ± 1e-05
1-ethyl-3-methylimidazolium 4-methylbenzenesulfonate,C13H18N2O3S,282.36,Crystal,321.1,101.325,0.00275 ± 1e-05
1-ethyl-3-methylimidazolium 4-methylbenzenesulfonate,C13H18N2O3S,282.36,Crystal,322.1,101.325,0.00394 ± 1e-05
1-ethyl-3-methylimidazolium 4-methylbenzenesulfonate,C13H18N2O3S,282.36,Crystal,323.1,101.325,0.0061 ± 1e-05
1-ethyl-3-methylimidazolium 4-methylbenzenesulfonate,C13H18N2O3S,282.36,Crystal,324.1,101.325,0.00945 ± 1e-05
1-ethyl-3-methylimidazolium 4-methylbenzenesulfonate,C13H18N2O3S,282.36,Crystal,325.1,101.325,0.0152 ± 0.0001
1-ethyl-3-methylimidazolium 4-methylbenzenesulfonate,C13H18N2O3S,282.36,Crystal,326.1,101.325,0.0271 ± 0.0001
1-ethyl-3-methylimidazolium 4-methylbenzenesulfonate,C13H18N2O3S,282.36,Crystal,327.1,101.325,0.0542 ± 0.0001
1-ethyl-3-methylimidazolium 4-methylbenzenesulfonate,C13H18N2O3S,282.36,Crystal,328.1,101.325,0.152 ± 0.001
1-butyl-1-methylpyrrolidinium bis(trifluoromethylsulfonyl)imide,C11H20F6N2O4S2,422.4,Liquid,298.15,101.325,0.277 ± 0.0036
1-butyl-1-methylpyrrolidinium bis(trifluoromethylsulfonyl)imide,C11H20F6N2O4S2,422.4,Liquid,299.15,101.325,0.2881 ± 0.0037
1-butyl-1-methylpyrrolidinium bis(trifluoromethylsulfonyl)imide,C11H20F6N2O4S2,422.4,Liquid,300.15,101.325,0.3003 ± 0.0039
1-butyl-1-methylpyrrolidinium bis(trifluoromethylsulfonyl)imide,C11H20F6N2O4S2,422.4,Liquid,301.15,101.325,0.313 ± 0.0041
1-butyl-1-methylpyrrolidinium bis(trifluoromethylsulfonyl)imide,C11H20F6N2O4S2,422.4,Liquid,302.15,101.325,0.3265 ± 0.0042
1-butyl-1-methylpyrrolidinium bis(trifluoromethylsulfonyl)imide,C11H20F6N2O4S2,422.4,Liquid,303.15,101.325,0.3396 ± 0.0044
1-butyl-1-methylpyrrolidinium bis(trifluoromethylsulfonyl)imide,C11H20F6N2O4S2,422.4,Liquid,304.15,101.325,0.3538 ± 0.0045
1-butyl-1-methylpyrrolidinium bis(trifluoromethylsulfonyl)imide,C11H20F6N2O4S2,422.4,Liquid,305.15,101.325,0.3682 ± 0.0047
1-butyl-1-methylpyrrolidinium bis(trifluoromethylsulfonyl)imide,C11H20F6N2O4S2,422.4,Liquid,306.15,101.325,0.3825 ± 0.0048
1-butyl-1-methylpyrrolidinium bis(trifluoromethylsulfonyl)imide,C11H20F6N2O4S2,422.4,Liquid,307.15,101.325,0.3975 ± 0.005
1-butyl-1-methylpyrrolidinium bis(trifluoromethylsulfonyl)imide,C11H20F6N2O4S2,422.4,Liquid,308.15,101.325,0.4124 ± 0.0051
1-butyl-1-methylpyrrolidinium bis(trifluoromethylsulfonyl)imide,C11H20F6N2O4S2,422.4,Liquid,309.15,101.325,0.4275 ± 0.0052
1-butyl-1-methylpyrrolidinium bis(trifluoromethylsulfonyl)imide,C11H20F6N2O4S2,422.4,Liquid,310.15,101.325,0.4427 ± 0.0054
1-butyl-1-methylpyrrolidinium bis(trifluoromethylsulfonyl)imide,C11H20F6N2O4S2,422.4,Liquid,311.15,101.325,0.4586 ± 0.0056
1-butyl-1-methylpyrrolidinium bis(trifluoromethylsulfonyl)imide,C11H20F6N2O4S2,422.4,Liquid,312.15,101.325,0.4754 ± 0.0058
1-butyl-1-methylpyrrolidinium bis(trifluoromethylsulfonyl)imide,C11H20F6N2O4S2,422.4,Liquid,313.15,101.325,0.4923 ± 0.006
1-butyl-1-methylpyrrolidinium bis(trifluoromethylsulfonyl)imide,C11H20F6N2O4S2,422.4,Liquid,314.15,101.325,0.5091 ± 0.0062
1-butyl-1-methylpyrrolidinium bis(trifluoromethylsulfonyl)imide,C11H20F6N2O4S2,422.4,Liquid,315.15,101.325,0.5269 ± 0.0063
1-butyl-1-methylpyrrolidinium bis(trifluoromethylsulfonyl)imide,C11H20F6N2O4S2,422.4,Liquid,316.15,101.325,0.5443 ± 0.0065
1-butyl-1-methylpyrrolidinium bis(trifluoromethylsulfonyl)imide,C11H20F6N2O4S2,422.4,Liquid,317.15,101.325,0.5619 ± 0.0067
1-butyl-1-methylpyrrolidinium bis(trifluoromethylsulfonyl)imide,C11H20F6N2O4S2,422.4,Liquid,318.15,101.325,0.5804 ± 0.0068
1-butyl-1-methylpyrrolidinium bis(trifluoromethylsulfonyl)imide,C11H20F6N2O4S2,422.4,Liquid,319.15,101.325,0.5982 ± 0.007
1-butyl-1-methylpyrrolidinium bis(trifluoromethylsulfonyl)imide,C11H20F6N2O4S2,422.4,Liquid,320.15,101.325,0.6159 ± 0.0072
1-butyl-1-methylpyrrolidinium bis(trifluoromethylsulfonyl)imide,C11H20F6N2O4S2,422.4,Liquid,321.15,101.325,0.6353 ± 0.0075
1-butyl-1-methylpyrrolidinium bis(trifluoromethylsulfonyl)imide,C11H20F6N2O4S2,422.4,Liquid,322.15,101.325,0.6551 ± 0.0076
1-butyl-1-methylpyrrolidinium bis(trifluoromethylsulfonyl)imide,C11H20F6N2O4S2,422.4,Liquid,323.15,101.325,0.6735 ± 0.0078
1-butyl-1-methylpyrrolidinium bis(trifluoromethylsulfonyl)imide,C11H20F6N2O4S2,422.4,Liquid,324.15,101.325,0.6939 ± 0.008
1-butyl-1-methylpyrrolidinium bis(trifluoromethylsulfonyl)imide,C11H20F6N2O4S2,422.4,Liquid,325.15,101.325,0.7134 ± 0.0081
1-butyl-1-methylpyrrolidinium bis(trifluoromethylsulfonyl)imide,C11H20F6N2O4S2,422.4,Liquid,326.15,101.325,0.7329 ± 0.0084
1-butyl-1-methylpyrrolidinium bis(trifluoromethylsulfonyl)imide,C11H20F6N2O4S2,422.4,Liquid,327.15,101.325,0.7541 ± 0.0086
1-butyl-1-methylpyrrolidinium bis(trifluoromethylsulfonyl)imide,C11H20F6N2O4S2,422.4,Liquid,328.15,101.325,0.7748 ± 0.0088
1-butyl-1-methylpyrrolidinium bis(trifluoromethylsulfonyl)imide,C11H20F6N2O4S2,422.4,Liquid,329.15,101.325,0.795 ± 0.009
1-butyl-1-methylpyrrolidinium bis(trifluoromethylsulfonyl)imide,C11H20F6N2O4S2,422.4,Liquid,330.15,101.325,0.8164 ± 0.0093
1-butyl-1-methylpyrrolidinium bis(trifluoromethylsulfonyl)imide,C11H20F6N2O4S2,422.4,Liquid,331.15,101.325,0.839 ± 0.0094
1-butyl-1-methylpyrrolidinium bis(trifluoromethylsulfonyl)imide,C11H20F6N2O4S2,422.4,Liquid,332.15,101.325,0.8595 ± 0.0097
1-butyl-1-methylpyrrolidinium bis(trifluoromethylsulfonyl)imide,C11H20F6N2O4S2,422.4,Liquid,333.15,101.325,0.884 ± 0.01
1-butyl-1-methylpyrrolidinium bis(trifluoromethylsulfonyl)imide,C11H20F6N2O4S2,422.4,Liquid,334.15,101.325,0.911 ± 0.011
1-butyl-1-methylpyrrolidinium bis(trifluoromethylsulfonyl)imide,C11H20F6N2O4S2,422.4,Liquid,335.15,101.325,0.938 ± 0.011
1-butyl-1-methylpyrrolidinium bis(trifluoromethylsulfonyl)imide,C11H20F6N2O4S2,422.4,Liquid,336.15,101.325,0.965 ± 0.011
1-butyl-1-methylpyrrolidinium bis(trifluoromethylsulfonyl)imide,C11H20F6N2O4S2,422.4,Liquid,337.15,101.325,0.993 ± 0.011
1-butyl-1-methylpyrrolidinium bis(trifluoromethylsulfonyl)imide,C11H20F6N2O4S2,422.4,Liquid,338.15,101.325,1.02 ± 0.012
1-butyl-1-methylpyrrolidinium bis(trifluoromethylsulfonyl)imide,C11H20F6N2O4S2,422.4,Liquid,339.15,101.325,1.049 ± 0.012
1-butyl-1-methylpyrrolidinium bis(trifluoromethylsulfonyl)imide,C11H20F6N2O4S2,422.4,Liquid,340.15,101.325,1.077 ± 0.012
1-butyl-1-methylpyrrolidinium bis(trifluoromethylsulfonyl)imide,C11H20F6N2O4S2,422.4,Liquid,341.15,101.325,1.106 ± 0.012
1-butyl-1-methylpyrrolidinium bis(trifluoromethylsulfonyl)imide,C11H20F6N2O4S2,422.4,Liquid,342.15,101.325,1.133 ± 0.013
1-butyl-1-methylpyrrolidinium bis(trifluoromethylsulfonyl)imide,C11H20F6N2O4S2,422.4,Liquid,343.15,101.325,1.165 ± 0.013
1-butyl-1-methylpyrrolidinium bis(trifluoromethylsulfonyl)imide,C11H20F6N2O4S2,422.4,Liquid,344.15,101.325,1.198 ± 0.013
1-butyl-1-methylpyrrolidinium bis(trifluoromethylsulfonyl)imide,C11H20F6N2O4S2,422.4,Liquid,345.15,101.325,1.226 ± 0.014
1-butyl-1-methylpyrrolidinium bis(trifluoromethylsulfonyl)imide,C11H20F6N2O4S2,422.4,Liquid,346.15,101.325,1.258 ± 0.014
1-butyl-1-methylpyrrolidinium bis(trifluoromethylsulfonyl)imide,C11H20F6N2O4S2,422.4,Liquid,347.15,101.325,1.292 ± 0.014
1-butyl-1-methylpyrrolidinium bis(trifluoromethylsulfonyl)imide,C11H20F6N2O4S2,422.4,Liquid,348.15,101.325,1.323 ± 0.015
1-butyl-1-methylpyrrolidinium bis(trifluoromethylsulfonyl)imide,C11H20F6N2O4S2,422.4,Liquid,349.15,101.325,1.356 ± 0.015
1-butyl-1-methylpyrrolidinium bis(trifluoromethylsulfonyl)imide,C11H20F6N2O4S2,422.4,Liquid,350.15,101.325,1.395 ± 0.016
1-butyl-1-methylpyrrolidinium bis(trifluoromethylsulfonyl)imide,C11H20F6N2O4S2,422.4,Liquid,351.15,101.325,1.429 ± 0.016
1-butyl-1-methylpyrrolidinium bis(trifluoromethylsulfonyl)imide,C11H20F6N2O4S2,422.4,Liquid,352.15,101.325,1.463 ± 0.016
1-butyl-1-methylpyrrolidinium bis(trifluoromethylsulfonyl)imide,C11H20F6N2O4S2,422.4,Liquid,353.15,101.325,1.492 ± 0.016
1-butyl-3-methylimidazolium bis(trifluoromethylsulfonyl)imide,C10H15F6N3O4S2,419.36,Liquid,298.15,101.325,0.4017 ± 0.0051
1-butyl-3-methylimidazolium bis(trifluoromethylsulfonyl)imide,C10H15F6N3O4S2,419.36,Liquid,299.15,101.325,0.4175 ± 0.0053
1-butyl-3-methylimidazolium bis(trifluoromethylsulfonyl)imide,C10H15F6N3O4S2,419.36,Liquid,300.15,101.325,0.4346 ± 0.0056
1-butyl-3-methylimidazolium bis(trifluoromethylsulfonyl)imide,C10H15F6N3O4S2,419.36,Liquid,301.15,101.325,0.4525 ± 0.0057
1-butyl-3-methylimidazolium bis(trifluoromethylsulfonyl)imide,C10H15F6N3O4S2,419.36,Liquid,302.15,101.325,0.4696 ± 0.0059
1-butyl-3-methylimidazolium bis(trifluoromethylsulfonyl)imide,C10H15F6N3O4S2,419.36,Liquid,303.15,101.325,0.4876 ± 0.0061
1-butyl-3-methylimidazolium bis(trifluoromethylsulfonyl)imide,C10H15F6N3O4S2,419.36,Liquid,304.15,101.325,0.5058 ± 0.0063
1-butyl-3-methylimidazolium bis(trifluoromethylsulfonyl)imide,C10H15F6N3O4S2,419.36,Liquid,305.15,101.325,0.5244 ± 0.0064
1-butyl-3-methylimidazolium bis(trifluoromethylsulfonyl)imide,C10H15F6N3O4S2,419.36,Liquid,306.15,101.325,0.5431 ± 0.0066
1-butyl-3-methylimidazolium bis(trifluoromethylsulfonyl)imide,C10H15F6N3O4S2,419.36,Liquid,307.15,101.325,0.562 ± 0.0068
1-butyl-3-methylimidazolium bis(trifluoromethylsulfonyl)imide,C10H15F6N3O4S2,419.36,Liquid,308.15,101.325,0.5812 ± 0.007
1-butyl-3-methylimidazolium bis(trifluoromethylsulfonyl)imide,C10H15F6N3O4S2,419.36,Liquid,309.15,101.325,0.6015 ± 0.0073
1-butyl-3-methylimidazolium bis(trifluoromethylsulfonyl)imide,C10H15F6N3O4S2,419.36,Liquid,310.15,101.325,0.6219 ± 0.0075
1-butyl-3-methylimidazolium bis(trifluoromethylsulfonyl)imide,C10H15F6N3O4S2,419.36,Liquid,311.15,101.325,0.6429 ± 0.0077
1-butyl-3-methylimidazolium bis(trifluoromethylsulfonyl)imide,C10H15F6N3O4S2,419.36,Liquid,312.15,101.325,0.6637 ± 0.0078
1-butyl-3-methylimidazolium bis(trifluoromethylsulfonyl)imide,C10H15F6N3O4S2,419.36,Liquid,313.15,101.325,0.6839 ± 0.008
1-butyl-3-methylimidazolium bis(trifluoromethylsulfonyl)imide,C10H15F6N3O4S2,419.36,Liquid,314.15,101.325,0.7056 ± 0.0084
1-butyl-3-methylimidazolium bis(trifluoromethylsulfonyl)imide,C10H15F6N3O4S2,419.36,Liquid,315.15,101.325,0.729 ± 0.0086
1-butyl-3-methylimidazolium bis(trifluoromethylsulfonyl)imide,C10H15F6N3O4S2,419.36,Liquid,316.15,101.325,0.7515 ± 0.0087
1-butyl-3-methylimidazolium bis(trifluoromethylsulfonyl)imide,C10H15F6N3O4S2,419.36,Liquid,317.15,101.325,0.7727 ± 0.0089
1-butyl-3-methylimidazolium bis(trifluoromethylsulfonyl)imide,C10H15F6N3O4S2,419.36,Liquid,318.15,101.325,0.7955 ± 0.0092
1-butyl-3-methylimidazolium bis(trifluoromethylsulfonyl)imide,C10H15F6N3O4S2,419.36,Liquid,319.15,101.325,0.8196 ± 0.0094
1-butyl-3-methylimidazolium bis(trifluoromethylsulfonyl)imide,C10H15F6N3O4S2,419.36,Liquid,320.15,101.325,0.842 ± 0.0096
1-butyl-3-methylimidazolium bis(trifluoromethylsulfonyl)imide,C10H15F6N3O4S2,419.36,Liquid,321.15,101.325,0.8659 ± 0.0099
1-butyl-3-methylimidazolium bis(trifluoromethylsulfonyl)imide,C10H15F6N3O4S2,419.36,Liquid,322.15,101.325,0.891 ± 0.011
1-butyl-3-methylimidazolium bis(trifluoromethylsulfonyl)imide,C10H15F6N3O4S2,419.36,Liquid,323.15,101.325,0.921 ± 0.011
1-butyl-3-methylimidazolium bis(trifluoromethylsulfonyl)imide,C10H15F6N3O4S2,419.36,Liquid,324.15,101.325,0.949 ± 0.011
1-butyl-3-methylimidazolium bis(trifluoromethylsulfonyl)imide,C10H15F6N3O4S2,419.36,Liquid,325.15,101.325,0.983 ± 0.011
1-butyl-3-methylimidazolium bis(trifluoromethylsulfonyl)imide,C10H15F6N3O4S2,419.36,Liquid,326.15,101.325,1.008 ± 0.012
1-butyl-3-methylimidazolium bis(trifluoromethylsulfonyl)imide,C10H15F6N3O4S2,419.36,Liquid,327.15,101.325,1.04 ± 0.012
1-butyl-3-methylimidazolium bis(trifluoromethylsulfonyl)imide,C10H15F6N3O4S2,419.36,Liquid,328.15,101.325,1.075 ± 0.013
1-butyl-3-methylimidazolium bis(trifluoromethylsulfonyl)imide,C10H15F6N3O4S2,419.36,Liquid,329.15,101.325,1.105 ± 0.013
1-butyl-3-methylimidazolium bis(trifluoromethylsulfonyl)imide,C10H15F6N3O4S2,419.36,Liquid,330.15,101.325,1.135 ± 0.013
1-butyl-3-methylimidazolium bis(trifluoromethylsulfonyl)imide,C10H15F6N3O4S2,419.36,Liquid,331.15,101.325,1.173 ± 0.014
1-butyl-3-methylimidazolium bis(trifluoromethylsulfonyl)imide,C10H15F6N3O4S2,419.36,Liquid,332.15,101.325,1.21 ± 0.014
1-butyl-3-methylimidazolium bis(trifluoromethylsulfonyl)imide,C10H15F6N3O4S2,419.36,Liquid,333.15,101.325,1.242 ± 0.014
1-butyl-3-methylimidazolium bis(trifluoromethylsulfonyl)imide,C10H15F6N3O4S2,419.36,Liquid,334.15,101.325,1.275 ± 0.014
1-butyl-3-methylimidazolium bis(trifluoromethylsulfonyl)imide,C10H15F6N3O4S2,419.36,Liquid,335.15,101.325,1.31 ± 0.015
1-butyl-3-methylimidazolium bis(trifluoromethylsulfonyl)imide,C10H15F6N3O4S2,419.36,Liquid,336.15,101.325,1.344 ± 0.015
1-butyl-3-methylimidazolium bis(trifluoromethylsulfonyl)imide,C10H15F6N3O4S2,419.36,Liquid,337.15,101.325,1.379 ± 0.015
1-butyl-3-methylimidazolium bis(trifluoromethylsulfonyl)imide,C10H15F6N3O4S2,419.36,Liquid,338.15,101.325,1.413 ± 0.016
1-butyl-3-methylimidazolium bis(trifluoromethylsulfonyl)imide,C10H15F6N3O4S2,419.36,Liquid,339.15,101.325,1.448 ± 0.016
1-butyl-3-methylimidazolium bis(trifluoromethylsulfonyl)imide,C10H15F6N3O4S2,419.36,Liquid,340.15,101.325,1.484 ± 0.017
1-butyl-3-methylimidazolium bis(trifluoromethylsulfonyl)imide,C10H15F6N3O4S2,419.36,Liquid,341.15,101.325,1.52 ± 0.017
1-butyl-3-methylimidazolium bis(trifluoromethylsulfonyl)imide,C10H15F6N3O4S2,419.36,Liquid,342.15,101.325,1.555 ± 0.017
1-butyl-3-methylimidazolium bis(trifluoromethylsulfonyl)imide,C10H15F6N3O4S2,419.36,Liquid,343.15,101.325,1.592 ± 0.018
1-butyl-3-methylimidazolium bis(trifluoromethylsulfonyl)imide,C10H15F6N3O4S2,419.36,Liquid,344.15,101.325,1.63 ± 0.018
1-butyl-3-methylimidazolium bis(trifluoromethylsulfonyl)imide,C10H15F6N3O4S2,419.36,Liquid,345.15,101.325,1.667 ± 0.018
1-butyl-3-methylimidazolium bis(trifluoromethylsulfonyl)imide,C10H15F6N3O4S2,419.36,Liquid,346.15,101.325,1.705 ± 0.019
1-butyl-3-methylimidazolium bis(trifluoromethylsulfonyl)imide,C10H15F6N3O4S2,419.36,Liquid,347.15,101.325,1.744 ± 0.019
1-butyl-3-methylimidazolium bis(trifluoromethylsulfonyl)imide,C10H15F6N3O4S2,419.36,Liquid,348.15,101.325,1.784 ± 0.019
1-butyl-3-methylimidazolium bis(trifluoromethylsulfonyl)imide,C10H15F6N3O4S2,419.36,Liquid,349.15,101.325,1.819 ± 0.02
1-butyl-3-methylimidazolium bis(trifluoromethylsulfonyl)imide,C10H15F6N3O4S2,419.36,Liquid,350.15,101.325,1.86 ± 0.02
1-butyl-3-methylimidazolium bis(trifluoromethylsulfonyl)imide,C10H15F6N3O4S2,419.36,Liquid,351.15,101.325,1.899 ± 0.02
1-butyl-3-methylimidazolium bis(trifluoromethylsulfonyl)imide,C10H15F6N3O4S2,419.36,Liquid,352.15,101.325,1.937 ± 0.021
1-butyl-3-methylimidazolium bis(trifluoromethylsulfonyl)imide,C10H15F6N3O4S2,419.36,Liquid,353.15,101.325,1.977 ± 0.021
1-methyl-3-octylimidazolium tetrafluoroborate,C12H23BF4N2,282.13,Liquid,273.23,101.325,0.00961 ± 0.00058
1-methyl-3-octylimidazolium tetrafluoroborate,C12H23BF4N2,282.13,Liquid,273.37,101.325,0.00973 ± 0.00058
1-methyl-3-octylimidazolium tetrafluoroborate,C12H23BF4N2,282.13,Liquid,273.37,101.325,0.00997 ± 0.00061
1-methyl-3-octylimidazolium tetrafluoroborate,C12H23BF4N2,282.13,Liquid,278.15,101.325,0.01445 ± 0.00087
1-methyl-3-octylimidazolium tetrafluoroborate,C12H23BF4N2,282.13,Liquid,278.15,101.325,0.01484 ± 0.00089
1-methyl-3-octylimidazolium tetrafluoroborate,C12H23BF4N2,282.13,Liquid,283.15,101.325,0.0211 ± 0.0013
1-methyl-3-octylimidazolium tetrafluoroborate,C12H23BF4N2,282.13,Liquid,283.15,101.325,0.0212 ± 0.0013
1-methyl-3-octylimidazolium tetrafluoroborate,C12H23BF4N2,282.13,Liquid,283.15,101.325,0.0218 ± 0.0013
1-methyl-3-octylimidazolium tetrafluoroborate,C12H23BF4N2,282.13,Liquid,288.15,101.325,0.0303 ± 0.0018
1-methyl-3-octylimidazolium tetrafluoroborate,C12H23BF4N2,282.13,Liquid,288.15,101.325,0.0305 ± 0.0018
1-methyl-3-octylimidazolium tetrafluoroborate,C12H23BF4N2,282.13,Liquid,288.16,101.325,0.0312 ± 0.0019
1-methyl-3-octylimidazolium tetrafluoroborate,C12H23BF4N2,282.13,Liquid,293.15,101.325,0.0423 ± 0.0025
1-methyl-3-octylimidazolium tetrafluoroborate,C12H23BF4N2,282.13,Liquid,293.15,101.325,0.0435 ± 0.0026
1-methyl-3-octylimidazolium tetrafluoroborate,C12H23BF4N2,282.13,Liquid,293.16,101.325,0.0427 ± 0.0026
1-methyl-3-octylimidazolium tetrafluoroborate,C12H23BF4N2,282.13,Liquid,298.15,101.325,0.0576 ± 0.0035
1-methyl-3-octylimidazolium tetrafluoroborate,C12H23BF4N2,282.13,Liquid,298.15,101.325,0.0583 ± 0.0035
1-methyl-3-octylimidazolium tetrafluoroborate,C12H23BF4N2,282.13,Liquid,298.15,101.325,0.0584 ± 0.0035
1-methyl-3-octylimidazolium tetrafluoroborate,C12H23BF4N2,282.13,Liquid,298.15,101.325,0.0594 ± 0.0036
1-methyl-3-octylimidazolium tetrafluoroborate,C12H23BF4N2,282.13,Liquid,298.15,101.325,0.0595 ± 0.0036
1-methyl-3-octylimidazolium tetrafluoroborate,C12H23BF4N2,282.13,Liquid,298.16,101.325,0.058 ± 0.0035
1-methyl-3-octylimidazolium tetrafluoroborate,C12H23BF4N2,282.13,Liquid,303.15,101.325,0.076 ± 0.0046
1-methyl-3-octylimidazolium tetrafluoroborate,C12H23BF4N2,282.13,Liquid,303.15,101.325,0.0775 ± 0.0047
1-methyl-3-octylimidazolium tetrafluoroborate,C12H23BF4N2,282.13,Liquid,303.15,101.325,0.0794 ± 0.0048
1-methyl-3-octylimidazolium tetrafluoroborate,C12H23BF4N2,282.13,Liquid,308.15,101.325,0.0992 ± 0.006
