Repository: wangyingxie/ILP

# ILP
This repository is the place where you can find ML codes for prediction of IL properties.
1.  Document Introduction 
  1.	output folder：Used to store the output files for the ILP Class.
  2.	ILP.py：Source code of ILP Class.
2. ILP Class Introduction
1.	dataCrawler(parser="html.parser",url="https://iolitec.de/en/products/list")
Default parser is "html.parser" and the target URL is https://iolitec.de/en/products/list. By using this method, the properties and chemical formula of the ion pairs in the URL can be crawled and cleaned. The final data will be exported as "dataset_iolitech.csv".

File: output/ionic_liquid_ILthermo_conductivcity.csv (part 3 of 20)
Label,Formula,Mol weight,Phase,"Temperature, K","Pressure, kPa","Electrical conductivity, S/m"
1-methyl-3-octylimidazolium tetrafluoroborate,C12H23BF4N2,282.13,Liquid,308.15,101.325,0.1017 ± 0.0061
1-methyl-3-octylimidazolium tetrafluoroborate,C12H23BF4N2,282.13,Liquid,308.15,101.325,0.1041 ± 0.0062
1-methyl-3-octylimidazolium tetrafluoroborate,C12H23BF4N2,282.13,Liquid,313.15,101.325,0.1271 ± 0.0076
1-methyl-3-octylimidazolium tetrafluoroborate,C12H23BF4N2,282.13,Liquid,313.15,101.325,0.1311 ± 0.0079
1-methyl-3-octylimidazolium tetrafluoroborate,C12H23BF4N2,282.13,Liquid,313.15,101.325,0.1317 ± 0.0079
1-methyl-3-octylimidazolium tetrafluoroborate,C12H23BF4N2,282.13,Liquid,318.15,101.325,0.1602 ± 0.0096
1-methyl-3-octylimidazolium tetrafluoroborate,C12H23BF4N2,282.13,Liquid,318.15,101.325,0.1654 ± 0.0099
1-methyl-3-octylimidazolium tetrafluoroborate,C12H23BF4N2,282.13,Liquid,318.15,101.325,0.167 ± 0.01
1-methyl-3-octylimidazolium tetrafluoroborate,C12H23BF4N2,282.13,Liquid,323.11,101.325,0.198 ± 0.012
1-methyl-3-octylimidazolium tetrafluoroborate,C12H23BF4N2,282.13,Liquid,323.11,101.325,0.205 ± 0.012
1-methyl-3-octylimidazolium tetrafluoroborate,C12H23BF4N2,282.13,Liquid,323.13,101.325,0.2 ± 0.012
1-methyl-3-octylimidazolium tetrafluoroborate,C12H23BF4N2,282.13,Liquid,328.15,101.325,0.244 ± 0.015
1-methyl-3-octylimidazolium tetrafluoroborate,C12H23BF4N2,282.13,Liquid,328.15,101.325,0.252 ± 0.015
1-methyl-3-octylimidazolium tetrafluoroborate,C12H23BF4N2,282.13,Liquid,328.19,101.325,0.246 ± 0.015
1-methyl-3-octylimidazolium tetrafluoroborate,C12H23BF4N2,282.13,Liquid,333.11,101.325,0.304 ± 0.018
1-methyl-3-octylimidazolium tetrafluoroborate,C12H23BF4N2,282.13,Liquid,333.12,101.325,0.294 ± 0.018
1-methyl-3-octylimidazolium tetrafluoroborate,C12H23BF4N2,282.13,Liquid,333.16,101.325,0.298 ± 0.018
1-methyl-3-octylimidazolium tetrafluoroborate,C12H23BF4N2,282.13,Liquid,338.12,101.325,0.355 ± 0.021
1-methyl-3-octylimidazolium tetrafluoroborate,C12H23BF4N2,282.13,Liquid,338.2,101.325,0.353 ± 0.021
1-methyl-3-octylimidazolium tetrafluoroborate,C12H23BF4N2,282.13,Liquid,338.2,101.325,0.364 ± 0.022
1-methyl-3-octylimidazolium tetrafluoroborate,C12H23BF4N2,282.13,Liquid,343.16,101.325,0.42 ± 0.025
1-methyl-3-octylimidazolium tetrafluoroborate,C12H23BF4N2,282.13,Liquid,343.2,101.325,0.416 ± 0.025
1-methyl-3-octylimidazolium tetrafluoroborate,C12H23BF4N2,282.13,Liquid,343.2,101.325,0.43 ± 0.026
1-methyl-3-octylimidazolium tetrafluoroborate,C12H23BF4N2,282.13,Liquid,348.16,101.325,0.485 ± 0.029
1-methyl-3-octylimidazolium tetrafluoroborate,C12H23BF4N2,282.13,Liquid,348.17,101.325,0.502 ± 0.03
1-methyl-3-octylimidazolium tetrafluoroborate,C12H23BF4N2,282.13,Liquid,348.24,101.325,0.494 ± 0.03
1-methyl-3-octylimidazolium tetrafluoroborate,C12H23BF4N2,282.13,Liquid,353.15,101.325,0.561 ± 0.034
1-methyl-3-octylimidazolium tetrafluoroborate,C12H23BF4N2,282.13,Liquid,353.15,101.325,0.581 ± 0.035
1-methyl-3-octylimidazolium tetrafluoroborate,C12H23BF4N2,282.13,Liquid,353.21,101.325,0.572 ± 0.034
1-octyl-3-methylimidazolium hexafluorophosphate,C12H23F6N2P,340.29,Liquid,273.2,101.325,0.00325 ± 0.0002
1-octyl-3-methylimidazolium hexafluorophosphate,C12H23F6N2P,340.29,Liquid,273.22,101.325,0.00331 ± 0.0002
1-octyl-3-methylimidazolium hexafluorophosphate,C12H23F6N2P,340.29,Liquid,278.15,101.325,0.0052 ± 0.00031
1-octyl-3-methylimidazolium hexafluorophosphate,C12H23F6N2P,340.29,Liquid,278.15,101.325,0.0053 ± 0.00032
1-octyl-3-methylimidazolium hexafluorophosphate,C12H23F6N2P,340.29,Liquid,283.15,101.325,0.00807 ± 0.00048
1-octyl-3-methylimidazolium hexafluorophosphate,C12H23F6N2P,340.29,Liquid,283.15,101.325,0.00822 ± 0.00049
1-octyl-3-methylimidazolium hexafluorophosphate,C12H23F6N2P,340.29,Liquid,283.15,101.325,0.00823 ± 0.00049
1-octyl-3-methylimidazolium hexafluorophosphate,C12H23F6N2P,340.29,Liquid,288.15,101.325,0.01212 ± 0.00073
1-octyl-3-methylimidazolium hexafluorophosphate,C12H23F6N2P,340.29,Liquid,288.16,101.325,0.01241 ± 0.00075
1-octyl-3-methylimidazolium hexafluorophosphate,C12H23F6N2P,340.29,Liquid,288.16,101.325,0.01243 ± 0.00075
1-octyl-3-methylimidazolium hexafluorophosphate,C12H23F6N2P,340.29,Liquid,293.15,101.325,0.0177 ± 0.0011
1-octyl-3-methylimidazolium hexafluorophosphate,C12H23F6N2P,340.29,Liquid,293.15,101.325,0.0181 ± 0.0011
1-octyl-3-methylimidazolium hexafluorophosphate,C12H23F6N2P,340.29,Liquid,293.15,101.325,0.0182 ± 0.0011
1-octyl-3-methylimidazolium hexafluorophosphate,C12H23F6N2P,340.29,Liquid,298.15,101.325,0.0252 ± 0.0015
1-octyl-3-methylimidazolium hexafluorophosphate,C12H23F6N2P,340.29,Liquid,298.15,101.325,0.0253 ± 0.0015
1-octyl-3-methylimidazolium hexafluorophosphate,C12H23F6N2P,340.29,Liquid,298.15,101.325,0.0257 ± 0.0015
1-octyl-3-methylimidazolium hexafluorophosphate,C12H23F6N2P,340.29,Liquid,298.15,101.325,0.0259 ± 0.0016
1-octyl-3-methylimidazolium hexafluorophosphate,C12H23F6N2P,340.29,Liquid,303.15,101.325,0.0353 ± 0.0021
1-octyl-3-methylimidazolium hexafluorophosphate,C12H23F6N2P,340.29,Liquid,303.15,101.325,0.0358 ± 0.0022
1-octyl-3-methylimidazolium hexafluorophosphate,C12H23F6N2P,340.29,Liquid,303.15,101.325,0.036 ± 0.0022
1-octyl-3-methylimidazolium hexafluorophosphate,C12H23F6N2P,340.29,Liquid,308.15,101.325,0.0479 ± 0.0029
1-octyl-3-methylimidazolium hexafluorophosphate,C12H23F6N2P,340.29,Liquid,308.15,101.325,0.048 ± 0.0029
1-octyl-3-methylimidazolium hexafluorophosphate,C12H23F6N2P,340.29,Liquid,308.16,101.325,0.0489 ± 0.0029
1-octyl-3-methylimidazolium hexafluorophosphate,C12H23F6N2P,340.29,Liquid,308.16,101.325,0.0493 ± 0.003
1-octyl-3-methylimidazolium hexafluorophosphate,C12H23F6N2P,340.29,Liquid,313.15,101.325,0.0653 ± 0.0039
1-octyl-3-methylimidazolium hexafluorophosphate,C12H23F6N2P,340.29,Liquid,313.15,101.325,0.0655 ± 0.0039
1-octyl-3-methylimidazolium hexafluorophosphate,C12H23F6N2P,340.29,Liquid,313.16,101.325,0.0654 ± 0.0039
1-octyl-3-methylimidazolium hexafluorophosphate,C12H23F6N2P,340.29,Liquid,313.16,101.325,0.0659 ± 0.004
1-octyl-3-methylimidazolium hexafluorophosphate,C12H23F6N2P,340.29,Liquid,318.15,101.325,0.0858 ± 0.0052
1-octyl-3-methylimidazolium hexafluorophosphate,C12H23F6N2P,340.29,Liquid,318.15,101.325,0.0859 ± 0.0052
1-octyl-3-methylimidazolium hexafluorophosphate,C12H23F6N2P,340.29,Liquid,318.15,101.325,0.0863 ± 0.0052
1-octyl-3-methylimidazolium hexafluorophosphate,C12H23F6N2P,340.29,Liquid,318.15,101.325,0.0867 ± 0.0052
1-octyl-3-methylimidazolium hexafluorophosphate,C12H23F6N2P,340.29,Liquid,323.11,101.325,0.1078 ± 0.0065
1-octyl-3-methylimidazolium hexafluorophosphate,C12H23F6N2P,340.29,Liquid,323.13,101.325,0.1104 ± 0.0066
1-octyl-3-methylimidazolium hexafluorophosphate,C12H23F6N2P,340.29,Liquid,323.15,101.325,0.1108 ± 0.0067
1-octyl-3-methylimidazolium hexafluorophosphate,C12H23F6N2P,340.29,Liquid,323.15,101.325,0.1113 ± 0.0067
1-octyl-3-methylimidazolium hexafluorophosphate,C12H23F6N2P,340.29,Liquid,328.11,101.325,0.1419 ± 0.0085
1-octyl-3-methylimidazolium hexafluorophosphate,C12H23F6N2P,340.29,Liquid,328.12,101.325,0.141 ± 0.0085
1-octyl-3-methylimidazolium hexafluorophosphate,C12H23F6N2P,340.29,Liquid,328.13,101.325,0.1364 ± 0.0082
1-octyl-3-methylimidazolium hexafluorophosphate,C12H23F6N2P,340.29,Liquid,328.13,101.325,0.1369 ± 0.0082
1-octyl-3-methylimidazolium hexafluorophosphate,C12H23F6N2P,340.29,Liquid,333.11,101.325,0.17 ± 0.01
1-octyl-3-methylimidazolium hexafluorophosphate,C12H23F6N2P,340.29,Liquid,333.19,101.325,0.173 ± 0.01
1-octyl-3-methylimidazolium hexafluorophosphate,C12H23F6N2P,340.29,Liquid,338.18,101.325,0.209 ± 0.013
1-octyl-3-methylimidazolium hexafluorophosphate,C12H23F6N2P,340.29,Liquid,338.18,101.325,0.21 ± 0.013
1-octyl-3-methylimidazolium hexafluorophosphate,C12H23F6N2P,340.29,Liquid,343.16,101.325,0.254 ± 0.015
1-octyl-3-methylimidazolium hexafluorophosphate,C12H23F6N2P,340.29,Liquid,343.17,101.325,0.253 ± 0.015
1-octyl-3-methylimidazolium hexafluorophosphate,C12H23F6N2P,340.29,Liquid,348.17,101.325,0.304 ± 0.018
1-octyl-3-methylimidazolium hexafluorophosphate,C12H23F6N2P,340.29,Liquid,348.18,101.325,0.303 ± 0.018
1-octyl-3-methylimidazolium hexafluorophosphate,C12H23F6N2P,340.29,Liquid,353.17,101.325,0.358 ± 0.021
1-octyl-3-methylimidazolium hexafluorophosphate,C12H23F6N2P,340.29,Liquid,353.17,101.325,0.36 ± 0.022
1-butyl-3-methylimidazolium hexafluorophosphate,C8H15F6N2P,284.19,Liquid,298.13,58.8,0.0685 ± 0.0041
1-butyl-3-methylimidazolium hexafluorophosphate,C8H15F6N2P,284.19,Liquid,298.13,78.5,0.0541 ± 0.0033
1-butyl-3-methylimidazolium hexafluorophosphate,C8H15F6N2P,284.19,Liquid,298.13,98.1,0.0429 ± 0.0026
1-butyl-3-methylimidazolium hexafluorophosphate,C8H15F6N2P,284.19,Liquid,298.14,39.2,0.1463 ± 0.0088
1-butyl-3-methylimidazolium hexafluorophosphate,C8H15F6N2P,284.19,Liquid,298.14,19.6,0.089 ± 0.0054
1-butyl-3-methylimidazolium hexafluorophosphate,C8H15F6N2P,284.19,Liquid,298.15,24.5,0.1379 ± 0.0083
1-butyl-3-methylimidazolium hexafluorophosphate,C8H15F6N2P,284.19,Liquid,298.15,98.1,0.1467 ± 0.0088
1-butyl-3-methylimidazolium hexafluorophosphate,C8H15F6N2P,284.19,Liquid,298.15,49,0.113 ± 0.0068
1-butyl-3-methylimidazolium hexafluorophosphate,C8H15F6N2P,284.19,Liquid,298.15,73.5,0.1049 ± 0.0063
1-butyl-3-methylimidazolium hexafluorophosphate,C8H15F6N2P,284.19,Liquid,298.15,147.1,0.0429 ± 0.0026
1-butyl-3-methylimidazolium hexafluorophosphate,C8H15F6N2P,284.19,Liquid,298.16,147.1,0.1444 ± 0.0087
1-butyl-3-methylimidazolium hexafluorophosphate,C8H15F6N2P,284.19,Liquid,298.16,171.6,0.0778 ± 0.0047
1-butyl-3-methylimidazolium hexafluorophosphate,C8H15F6N2P,284.19,Liquid,298.16,49,0.0579 ± 0.0035
1-butyl-3-methylimidazolium hexafluorophosphate,C8H15F6N2P,284.19,Liquid,298.17,73.5,0.1437 ± 0.0086
1-butyl-3-methylimidazolium hexafluorophosphate,C8H15F6N2P,284.19,Liquid,308.15,98.1,0.232 ± 0.014
1-butyl-3-methylimidazolium hexafluorophosphate,C8H15F6N2P,284.19,Liquid,318.15,122.6,0.362 ± 0.022
1-butyl-3-methylimidazolium hexafluorophosphate,C8H15F6N2P,284.19,Liquid,323.1,122.6,0.441 ± 0.026
1-butyl-3-methylimidazolium hexafluorophosphate,C8H15F6N2P,284.19,Liquid,323.12,196.1,0.1097 ± 0.0066
1-butyl-3-methylimidazolium hexafluorophosphate,C8H15F6N2P,284.19,Liquid,323.12,49,0.1105 ± 0.0066
1-butyl-3-methylimidazolium hexafluorophosphate,C8H15F6N2P,284.19,Liquid,323.13,73.5,0.0882 ± 0.0053
1-butyl-3-methylimidazolium hexafluorophosphate,C8H15F6N2P,284.19,Liquid,323.14,171.6,0.28 ± 0.017
1-butyl-3-methylimidazolium hexafluorophosphate,C8H15F6N2P,284.19,Liquid,323.14,196.1,0.221 ± 0.013
1-butyl-3-methylimidazolium hexafluorophosphate,C8H15F6N2P,284.19,Liquid,323.14,24.5,0.174 ± 0.011
1-butyl-3-methylimidazolium hexafluorophosphate,C8H15F6N2P,284.19,Liquid,323.14,98.1,0.1385 ± 0.0083
1-butyl-3-methylimidazolium hexafluorophosphate,C8H15F6N2P,284.19,Liquid,323.14,24.5,0.139 ± 0.0084
1-butyl-3-methylimidazolium hexafluorophosphate,C8H15F6N2P,284.19,Liquid,323.14,98.1,0.0698 ± 0.0042
1-butyl-3-methylimidazolium hexafluorophosphate,C8H15F6N2P,284.19,Liquid,323.15,122.9,0.45 ± 0.027
1-butyl-3-methylimidazolium hexafluorophosphate,C8H15F6N2P,284.19,Liquid,323.15,171.6,0.28 ± 0.017
1-butyl-3-methylimidazolium hexafluorophosphate,C8H15F6N2P,284.19,Liquid,323.15,49,0.221 ± 0.013
1-butyl-3-methylimidazolium hexafluorophosphate,C8H15F6N2P,284.19,Liquid,323.15,73.5,0.0877 ± 0.0053
1-butyl-3-methylimidazolium hexafluorophosphate,C8H15F6N2P,284.19,Liquid,323.15,24.5,0.07 ± 0.0042
1-butyl-3-methylimidazolium hexafluorophosphate,C8H15F6N2P,284.19,Liquid,323.16,147.1,0.453 ± 0.03
1-butyl-3-methylimidazolium hexafluorophosphate,C8H15F6N2P,284.19,Liquid,323.16,196.1,0.355 ± 0.021
1-butyl-3-methylimidazolium hexafluorophosphate,C8H15F6N2P,284.19,Liquid,323.17,24.5,0.175 ± 0.011
1-butyl-3-methylimidazolium hexafluorophosphate,C8H15F6N2P,284.19,Liquid,323.29,49.5,0.356 ± 0.022
1-butyl-3-methylimidazolium hexafluorophosphate,C8H15F6N2P,284.19,Liquid,328.17,73.5,0.531 ± 0.032
1-butyl-3-methylimidazolium hexafluorophosphate,C8H15F6N2P,284.19,Liquid,333.15,98.4,0.629 ± 0.038
1-butyl-3-methylimidazolium hexafluorophosphate,C8H15F6N2P,284.19,Liquid,338.15,122.9,0.737 ± 0.044
1-butyl-3-methylimidazolium hexafluorophosphate,C8H15F6N2P,284.19,Liquid,343.13,147.1,0.392 ± 0.024
1-butyl-3-methylimidazolium hexafluorophosphate,C8H15F6N2P,284.19,Liquid,343.14,171.6,0.858 ± 0.051
1-butyl-3-methylimidazolium hexafluorophosphate,C8H15F6N2P,284.19,Liquid,343.14,196.1,0.322 ± 0.019
1-butyl-3-methylimidazolium hexafluorophosphate,C8H15F6N2P,284.19,Liquid,343.14,24.5,0.221 ± 0.013
1-butyl-3-methylimidazolium hexafluorophosphate,C8H15F6N2P,284.19,Liquid,343.15,49.3,0.578 ± 0.035
1-butyl-3-methylimidazolium hexafluorophosphate,C8H15F6N2P,284.19,Liquid,343.15,73.5,0.474 ± 0.029
1-butyl-3-methylimidazolium hexafluorophosphate,C8H15F6N2P,284.19,Liquid,343.16,98.1,0.856 ± 0.051
1-butyl-3-methylimidazolium hexafluorophosphate,C8H15F6N2P,284.19,Liquid,343.16,122.6,0.7 ± 0.042
1-butyl-3-methylimidazolium hexafluorophosphate,C8H15F6N2P,284.19,Liquid,343.16,147.6,0.267 ± 0.016
1-butyl-3-methylimidazolium hexafluorophosphate,C8H15F6N2P,284.19,Liquid,343.16,171.6,0.183 ± 0.011
1-butyl-3-methylimidazolium hexafluorophosphate,C8H15F6N2P,284.19,Liquid,348.15,196.1,0.991 ± 0.059
1-butyl-3-methylimidazolium hexafluorophosphate,C8H15F6N2P,284.19,Liquid,353.12,24.5,1.1345 ± 0.068
1-butyl-3-methylimidazolium bis(trifluoromethylsulfonyl)imide,C10H15F6N3O4S2,419.36,Liquid,273.15,49,0.118 ± 0.011
1-butyl-3-methylimidazolium bis(trifluoromethylsulfonyl)imide,C10H15F6N3O4S2,419.36,Liquid,273.15,73.5,0.119 ± 0.011
1-butyl-3-methylimidazolium bis(trifluoromethylsulfonyl)imide,C10H15F6N3O4S2,419.36,Liquid,273.38,98.4,0.12 ± 0.011
1-butyl-3-methylimidazolium bis(trifluoromethylsulfonyl)imide,C10H15F6N3O4S2,419.36,Liquid,278.14,122.6,0.158 ± 0.015
1-butyl-3-methylimidazolium bis(trifluoromethylsulfonyl)imide,C10H15F6N3O4S2,419.36,Liquid,278.14,147.1,0.159 ± 0.015
1-butyl-3-methylimidazolium bis(trifluoromethylsulfonyl)imide,C10H15F6N3O4S2,419.36,Liquid,278.15,171.6,0.158 ± 0.015
1-butyl-3-methylimidazolium bis(trifluoromethylsulfonyl)imide,C10H15F6N3O4S2,419.36,Liquid,283.15,196.1,0.204 ± 0.019
1-butyl-3-methylimidazolium bis(trifluoromethylsulfonyl)imide,C10H15F6N3O4S2,419.36,Liquid,283.15,19.6,0.205 ± 0.02
1-butyl-3-methylimidazolium bis(trifluoromethylsulfonyl)imide,C10H15F6N3O4S2,419.36,Liquid,283.15,39.2,0.207 ± 0.02
1-butyl-3-methylimidazolium bis(trifluoromethylsulfonyl)imide,C10H15F6N3O4S2,419.36,Liquid,288.14,49.5,0.26 ± 0.025
1-butyl-3-methylimidazolium bis(trifluoromethylsulfonyl)imide,C10H15F6N3O4S2,419.36,Liquid,288.14,59.1,0.264 ± 0.025
1-butyl-3-methylimidazolium bis(trifluoromethylsulfonyl)imide,C10H15F6N3O4S2,419.36,Liquid,288.15,78.5,0.259 ± 0.025
1-butyl-3-methylimidazolium bis(trifluoromethylsulfonyl)imide,C10H15F6N3O4S2,419.36,Liquid,293.15,98.1,0.323 ± 0.031
1-butyl-3-methylimidazolium bis(trifluoromethylsulfonyl)imide,C10H15F6N3O4S2,419.36,Liquid,293.15,24.2,0.329 ± 0.031
1-butyl-3-methylimidazolium bis(trifluoromethylsulfonyl)imide,C10H15F6N3O4S2,419.36,Liquid,298.15,49,0.394 ± 0.038
1-butyl-3-methylimidazolium bis(trifluoromethylsulfonyl)imide,C10H15F6N3O4S2,419.36,Liquid,298.15,73.5,0.395 ± 0.038
1-butyl-3-methylimidazolium bis(trifluoromethylsulfonyl)imide,C10H15F6N3O4S2,419.36,Liquid,298.15,98.1,0.404 ± 0.039
1-butyl-3-methylimidazolium bis(trifluoromethylsulfonyl)imide,C10H15F6N3O4S2,419.36,Liquid,303.15,122.6,0.473 ± 0.045
1-butyl-3-methylimidazolium bis(trifluoromethylsulfonyl)imide,C10H15F6N3O4S2,419.36,Liquid,303.15,147.1,0.475 ± 0.045
1-butyl-3-methylimidazolium bis(trifluoromethylsulfonyl)imide,C10H15F6N3O4S2,419.36,Liquid,303.15,171.3,0.488 ± 0.047
1-butyl-3-methylimidazolium bis(trifluoromethylsulfonyl)imide,C10H15F6N3O4S2,419.36,Liquid,308.15,196.1,0.558 ± 0.053
1-butyl-3-methylimidazolium bis(trifluoromethylsulfonyl)imide,C10H15F6N3O4S2,419.36,Liquid,308.15,24.5,0.564 ± 0.054
1-butyl-3-methylimidazolium bis(trifluoromethylsulfonyl)imide,C10H15F6N3O4S2,419.36,Liquid,308.15,49.3,0.581 ± 0.055
1-butyl-3-methylimidazolium bis(trifluoromethylsulfonyl)imide,C10H15F6N3O4S2,419.36,Liquid,313.15,73.5,0.657 ± 0.063
1-butyl-3-methylimidazolium bis(trifluoromethylsulfonyl)imide,C10H15F6N3O4S2,419.36,Liquid,313.15,98.1,0.66 ± 0.063
1-butyl-3-methylimidazolium bis(trifluoromethylsulfonyl)imide,C10H15F6N3O4S2,419.36,Liquid,313.15,122.6,0.683 ± 0.065
1-butyl-3-methylimidazolium bis(trifluoromethylsulfonyl)imide,C10H15F6N3O4S2,419.36,Liquid,318.15,147.1,0.759 ± 0.072
1-butyl-3-methylimidazolium bis(trifluoromethylsulfonyl)imide,C10H15F6N3O4S2,419.36,Liquid,318.15,171.6,0.764 ± 0.073
1-butyl-3-methylimidazolium bis(trifluoromethylsulfonyl)imide,C10H15F6N3O4S2,419.36,Liquid,318.15,195.8,0.793 ± 0.076
1-butyl-3-methylimidazolium bis(trifluoromethylsulfonyl)imide,C10H15F6N3O4S2,419.36,Liquid,323.11,101,0.875 ± 0.084
1-butyl-3-methylimidazolium bis(trifluoromethylsulfonyl)imide,C10H15F6N3O4S2,419.36,Liquid,323.15,101,0.868 ± 0.083
1-butyl-3-methylimidazolium bis(trifluoromethylsulfonyl)imide,C10H15F6N3O4S2,419.36,Liquid,323.15,101,0.917 ± 0.088
1-butyl-3-methylimidazolium bis(trifluoromethylsulfonyl)imide,C10H15F6N3O4S2,419.36,Liquid,328.08,101,0.992 ± 0.095
1-butyl-3-methylimidazolium bis(trifluoromethylsulfonyl)imide,C10H15F6N3O4S2,419.36,Liquid,328.16,101,0.965 ± 0.092
1-butyl-3-methylimidazolium bis(trifluoromethylsulfonyl)imide,C10H15F6N3O4S2,419.36,Liquid,328.16,101,1.048 ± 0.1
1-butyl-3-methylimidazolium bis(trifluoromethylsulfonyl)imide,C10H15F6N3O4S2,419.36,Liquid,333.15,101,1.105 ± 0.1
1-butyl-3-methylimidazolium bis(trifluoromethylsulfonyl)imide,C10H15F6N3O4S2,419.36,Liquid,333.15,101,1.119 ± 0.11
1-butyl-3-methylimidazolium bis(trifluoromethylsulfonyl)imide,C10H15F6N3O4S2,419.36,Liquid,333.15,101,1.186 ± 0.11
1-butyl-3-methylimidazolium bis(trifluoromethylsulfonyl)imide,C10H15F6N3O4S2,419.36,Liquid,338.13,101,1.249 ± 0.12
1-butyl-3-methylimidazolium bis(trifluoromethylsulfonyl)imide,C10H15F6N3O4S2,419.36,Liquid,338.15,101,1.213 ± 0.12
1-butyl-3-methylimidazolium bis(trifluoromethylsulfonyl)imide,C10H15F6N3O4S2,419.36,Liquid,338.15,101,1.332 ± 0.13
1-butyl-3-methylimidazolium bis(trifluoromethylsulfonyl)imide,C10H15F6N3O4S2,419.36,Liquid,343.11,101,1.382 ± 0.13
1-butyl-3-methylimidazolium bis(trifluoromethylsulfonyl)imide,C10H15F6N3O4S2,419.36,Liquid,343.15,101,1.356 ± 0.13
1-butyl-3-methylimidazolium bis(trifluoromethylsulfonyl)imide,C10H15F6N3O4S2,419.36,Liquid,343.15,101,1.476 ± 0.14
1-butyl-3-methylimidazolium bis(trifluoromethylsulfonyl)imide,C10H15F6N3O4S2,419.36,Liquid,348.15,101,1.491 ± 0.14
1-butyl-3-methylimidazolium bis(trifluoromethylsulfonyl)imide,C10H15F6N3O4S2,419.36,Liquid,348.15,101,1.645 ± 0.16
1-butyl-3-methylimidazolium bis(trifluoromethylsulfonyl)imide,C10H15F6N3O4S2,419.36,Liquid,348.19,101,1.524 ± 0.14
1-butyl-3-methylimidazolium bis(trifluoromethylsulfonyl)imide,C10H15F6N3O4S2,419.36,Liquid,353.15,101,1.63 ± 0.16
1-butyl-3-methylimidazolium bis(trifluoromethylsulfonyl)imide,C10H15F6N3O4S2,419.36,Liquid,353.15,101,1.796 ± 0.17
1-butyl-3-methylimidazolium bis(trifluoromethylsulfonyl)imide,C10H15F6N3O4S2,419.36,Liquid,353.17,101,1.663 ± 0.16
ethylammonium nitrate,C2H8N2O3,108.1,Liquid,312.834,101.325,3.4858 ± 0.014
ethylammonium nitrate,C2H8N2O3,108.1,Liquid,312.935,101.325,3.4947 ± 0.014
ethylammonium nitrate,C2H8N2O3,108.1,Liquid,313.035,101.325,3.5041 ± 0.014
ethylammonium nitrate,C2H8N2O3,108.1,Liquid,313.135,101.325,3.5129 ± 0.014
ethylammonium nitrate,C2H8N2O3,108.1,Liquid,313.236,101.325,3.5214 ± 0.014
ethylammonium nitrate,C2H8N2O3,108.1,Liquid,313.335,101.325,3.5302 ± 0.014
ethylammonium nitrate,C2H8N2O3,108.1,Liquid,313.435,101.325,3.5388 ± 0.014
ethylammonium nitrate,C2H8N2O3,108.1,Liquid,313.535,101.325,3.5476 ± 0.014
ethylammonium nitrate,C2H8N2O3,108.1,Liquid,313.635,101.325,3.5562 ± 0.014
ethylammonium nitrate,C2H8N2O3,108.1,Liquid,313.735,101.325,3.5647 ± 0.014
ethylammonium nitrate,C2H8N2O3,108.1,Liquid,313.835,101.325,3.5735 ± 0.014
ethylammonium nitrate,C2H8N2O3,108.1,Liquid,313.935,101.325,3.5822 ± 0.014
ethylammonium nitrate,C2H8N2O3,108.1,Liquid,314.035,101.325,3.5907 ± 0.014
ethylammonium nitrate,C2H8N2O3,108.1,Liquid,314.134,101.325,3.5995 ± 0.014
ethylammonium nitrate,C2H8N2O3,108.1,Liquid,314.233,101.325,3.608 ± 0.014
ethylammonium nitrate,C2H8N2O3,108.1,Liquid,314.332,101.325,3.6167 ± 0.014
ethylammonium nitrate,C2H8N2O3,108.1,Liquid,314.432,101.325,3.6253 ± 0.015
ethylammonium nitrate,C2H8N2O3,108.1,Liquid,314.532,101.325,3.6341 ± 0.015
ethylammonium nitrate,C2H8N2O3,108.1,Liquid,314.63,101.325,3.6427 ± 0.015
ethylammonium nitrate,C2H8N2O3,108.1,Liquid,314.729,101.325,3.6515 ± 0.015
ethylammonium nitrate,C2H8N2O3,108.1,Liquid,314.828,101.325,3.6602 ± 0.015
ethylammonium nitrate,C2H8N2O3,108.1,Liquid,314.927,101.325,3.6688 ± 0.015
ethylammonium nitrate,C2H8N2O3,108.1,Liquid,315.026,101.325,3.6776 ± 0.015
ethylammonium nitrate,C2H8N2O3,108.1,Liquid,315.125,101.325,3.6867 ± 0.015
ethylammonium nitrate,C2H8N2O3,108.1,Liquid,315.222,101.325,3.6951 ± 0.015
ethylammonium nitrate,C2H8N2O3,108.1,Liquid,315.321,101.325,3.7039 ± 0.015
ethylammonium nitrate,C2H8N2O3,108.1,Liquid,315.42,101.325,3.7127 ± 0.015
ethylammonium nitrate,C2H8N2O3,108.1,Liquid,315.518,101.325,3.7214 ± 0.015
ethylammonium nitrate,C2H8N2O3,108.1,Liquid,315.618,101.325,3.7301 ± 0.015
ethylammonium nitrate,C2H8N2O3,108.1,Liquid,315.716,101.325,3.7388 ± 0.015
ethylammonium nitrate,C2H8N2O3,108.1,Liquid,315.813,101.325,3.7474 ± 0.015
ethylammonium nitrate,C2H8N2O3,108.1,Liquid,315.911,101.325,3.7563 ± 0.015
ethylammonium nitrate,C2H8N2O3,108.1,Liquid,316.01,101.325,3.765 ± 0.015
ethylammonium nitrate,C2H8N2O3,108.1,Liquid,316.108,101.325,3.7738 ± 0.015
ethylammonium nitrate,C2H8N2O3,108.1,Liquid,317.231,101.325,3.875 ± 0.015
ethylammonium nitrate,C2H8N2O3,108.1,Liquid,318.195,101.325,3.9628 ± 0.016
ethylammonium nitrate,C2H8N2O3,108.1,Liquid,319.154,101.325,4.0512 ± 0.016
ethylammonium nitrate,C2H8N2O3,108.1,Liquid,320.105,101.325,4.1409 ± 0.017
ethylammonium nitrate,C2H8N2O3,108.1,Liquid,321.047,101.325,4.2289 ± 0.017
ethylammonium nitrate,C2H8N2O3,108.1,Liquid,321.987,101.325,4.3175 ± 0.017
ethylammonium nitrate,C2H8N2O3,108.1,Liquid,322.921,101.325,4.4065 ± 0.018
ethylammonium nitrate,C2H8N2O3,108.1,Liquid,323.85,101.325,4.496 ± 0.018
ethylammonium nitrate,C2H8N2O3,108.1,Liquid,324.787,101.325,4.5895 ± 0.018
ethylammonium nitrate,C2H8N2O3,108.1,Liquid,325.722,101.325,4.6786 ± 0.019
1-ethyl-3-methylimidazolium bromide,C6H11BrN2,191.07,Liquid,335.6,101.325,1.06 ± 0.02
1-ethyl-3-methylimidazolium bromide,C6H11BrN2,191.07,Liquid,336.1,101.325,1.08 ± 0.02
1-ethyl-3-methylimidazolium bromide,C6H11BrN2,191.07,Liquid,336.6,101.325,1.1 ± 0.02
1-ethyl-3-methylimidazolium bromide,C6H11BrN2,191.07,Liquid,337.1,101.325,1.12 ± 0.02
1-ethyl-3-methylimidazolium bromide,C6H11BrN2,191.07,Liquid,337.3,101.325,1.13 ± 0.03
1-ethyl-3-methylimidazolium bromide,C6H11BrN2,191.07,Liquid,338.1,101.325,1.17 ± 0.03
1-ethyl-3-methylimidazolium bromide,C6H11BrN2,191.07,Liquid,339.1,101.325,1.21 ± 0.03
1-ethyl-3-methylimidazolium bromide,C6H11BrN2,191.07,Liquid,340.6,101.325,1.28 ± 0.03
1-ethyl-3-methylimidazolium bromide,C6H11BrN2,191.07,Liquid,342.8,101.325,1.39 ± 0.03
1-ethyl-3-methylimidazolium bromide,C6H11BrN2,191.07,Liquid,343.1,101.325,1.36 ± 0.03
1-ethyl-3-methylimidazolium bromide,C6H11BrN2,191.07,Liquid,345.2,101.325,1.2 ± 0.03
1-ethyl-3-methylimidazolium bromide,C6H11BrN2,191.07,Liquid,348.1,101.325,1.6 ± 0.04
1-ethyl-3-methylimidazolium bromide,C6H11BrN2,191.07,Liquid,348.1,101.325,1.65 ± 0.04
1-ethyl-3-methylimidazolium bromide,C6H11BrN2,191.07,Liquid,353.1,101.325,1.92 ± 0.04
1-ethyl-3-methylimidazolium bromide,C6H11BrN2,191.07,Liquid,353.9,101.325,1.92 ± 0.04
1-ethyl-3-methylimidazolium bromide,C6H11BrN2,191.07,Liquid,355.6,101.325,2.12 ± 0.05
1-ethyl-3-methylimidazolium bromide,C6H11BrN2,191.07,Liquid,358.1,101.325,2.27 ± 0.05
1-ethyl-3-methylimidazolium bromide,C6H11BrN2,191.07,Liquid,363.1,101.325,2.57 ± 0.05
1-ethyl-3-methylimidazolium bromide,C6H11BrN2,191.07,Liquid,368.1,101.325,2.89 ± 0.06
1-ethyl-3-methylimidazolium bromide,C6H11BrN2,191.07,Liquid,373.1,101.325,3.22 ± 0.07
1-ethyl-3-methylimidazolium bromide,C6H11BrN2,191.07,Liquid,377.1,101.325,3.49 ± 0.07
1-ethyl-3-methylimidazolium bromide,C6H11BrN2,191.07,Liquid,383.1,101.325,3.97 ± 0.08
1-ethyl-3-methylimidazolium bromide,C6H11BrN2,191.07,Liquid,384.1,101.325,4.05 ± 0.08
1-ethyl-3-methylimidazolium bromide,C6H11BrN2,191.07,Liquid,388.1,101.325,4.37 ± 0.09
1-ethyl-3-methylimidazolium bromide,C6H11BrN2,191.07,Liquid,393.1,101.325,4.77 ± 0.1
1-ethyl-3-methylimidazolium bromide,C6H11BrN2,191.07,Liquid,398.1,101.325,5.18 ± 0.11
1-ethyl-3-methylimidazolium bromide,C6H11BrN2,191.07,Liquid,403.1,101.325,5.59 ± 0.11
1-ethyl-3-methylimidazolium bromide,C6H11BrN2,191.07,Liquid,408.1,101.325,6.08 ± 0.12
1-ethyl-3-methylimidazolium bromide,C6H11BrN2,191.07,Liquid,413.1,101.325,6.63 ± 0.13
1-ethyl-3-methylimidazolium bromide,C6H11BrN2,191.07,Liquid,418.1,101.325,7.19 ± 0.15
1-ethyl-3-methylimidazolium bromide,C6H11BrN2,191.07,Liquid,423.1,101.325,7.71 ± 0.16
1-ethyl-3-methylimidazolium bromide,C6H11BrN2,191.07,Liquid,428.1,101.325,8.18 ± 0.16
1-ethyl-3-methylimidazolium bromide,C6H11BrN2,191.07,Liquid,430.6,101.325,8.41 ± 0.17
1-ethyl-3-methylimidazolium bromide,C6H11BrN2,191.07,Liquid,443.1,101.325,9.79 ± 0.2
1-ethyl-3-methylimidazolium bromide,C6H11BrN2,191.07,Liquid,448.1,101.325,10.2 ± 0.2
1-ethyl-3-methylimidazolium bromide,C6H11BrN2,191.07,Liquid,453.1,101.325,10.7 ± 0.2
1-ethyl-3-methylimidazolium bromide,C6H11BrN2,191.07,Liquid,458.1,101.325,11.2 ± 0.2
1-ethyl-3-methylimidazolium bromide,C6H11BrN2,191.07,Liquid,463.1,101.325,11.7 ± 0.2
1-ethyl-3-methylimidazolium bromide,C6H11BrN2,191.07,Liquid,468.1,101.325,12.2 ± 0.3
1-ethyl-3-methylimidazolium bromide,C6H11BrN2,191.07,Liquid,471.6,101.325,12.5 ± 0.3
1-ethyl-3-methylimidazolium bromide,C6H11BrN2,191.07,Liquid,473.1,101.325,12.8 ± 0.3
1-ethyl-3-methylimidazolium bromide,C6H11BrN2,191.07,Liquid,478.1,101.325,13.2 ± 0.3
1-ethyl-3-methylimidazolium bromide,C6H11BrN2,191.07,Liquid,481.1,101.325,13.4 ± 0.3
1-ethyl-3-methylimidazolium bromide,C6H11BrN2,191.07,Liquid,484.1,101.325,13.7 ± 0.3
1-hexadecyl-3-methylimidazolium tetrafluoroborate,C20H39BF4N2,394.35,Liquid,283.1,101.325,4.1e-05 ± 2e-06
1-hexadecyl-3-methylimidazolium tetrafluoroborate,C20H39BF4N3,395.35,Liquid,288.1,101.325,8.8e-05 ± 4e-06
1-hexadecyl-3-methylimidazolium tetrafluoroborate,C20H39BF4N4,396.35,Liquid,293.1,101.325,0.000191 ± 1.2e-05
1-hexadecyl-3-methylimidazolium tetrafluoroborate,C20H39BF4N5,397.35,Liquid,298.1,101.325,0.000677 ± 3.6e-05
1-hexadecyl-3-methylimidazolium tetrafluoroborate,C20H39BF4N6,398.35,Liquid,303.1,101.325,0.00184 ± 6e-05
1-hexadecyl-3-methylimidazolium tetrafluoroborate,C20H39BF4N7,399.35,Liquid,304.1,101.325,0.0021 ± 9e-05
1-hexadecyl-3-methylimidazolium tetrafluoroborate,C20H39BF4N8,400.35,Liquid,306.1,101.325,0.00307 ± 0.00016
1-hexadecyl-3-methylimidazolium tetrafluoroborate,C20H39BF4N9,401.35,Liquid,307.1,101.325,0.00443 ± 0.00032
1-hexadecyl-3-methylimidazolium tetrafluoroborate,C20H39BF4N10,402.35,Liquid,310.1,101.325,0.0228 ± 0.0008
1-hexadecyl-3-methylimidazolium tetrafluoroborate,C20H39BF4N11,403.35,Liquid,313.1,101.325,0.032 ± 0.0008
1-hexadecyl-3-methylimidazolium tetrafluoroborate,C20H39BF4N12,404.35,Liquid,315.1,101.325,0.0347 ± 0.0008
1-hexadecyl-3-methylimidazolium tetrafluoroborate,C20H39BF4N13,405.35,Liquid,320.1,101.325,0.0451 ± 0.001
1-hexadecyl-3-methylimidazolium tetrafluoroborate,C20H39BF4N14,406.35,Liquid,325.1,101.325,0.0568 ± 0.0012
1-hexadecyl-3-methylimidazolium tetrafluoroborate,C20H39BF4N15,407.35,Liquid,330.1,101.325,0.0705 ± 0.0015
1-hexadecyl-3-methylimidazolium tetrafluoroborate,C20H39BF4N16,408.35,Liquid,333.1,101.325,0.0813 ± 0.0018
1-hexadecyl-3-methylimidazolium tetrafluoroborate,C20H39BF4N17,409.35,Liquid,336.1,101.325,0.0902 ± 0.0019
1-hexadecyl-3-methylimidazolium tetrafluoroborate,C20H39BF4N18,410.35,Liquid,338.1,101.325,0.0988 ± 0.0021
1-hexadecyl-3-methylimidazolium tetrafluoroborate,C20H39BF4N19,411.35,Liquid,340.1,101.325,0.105 ± 0.002
1-hexadecyl-3-methylimidazolium tetrafluoroborate,C20H39BF4N20,412.35,Liquid,343.1,101.325,0.119 ± 0.003
1-hexadecyl-3-methylimidazolium tetrafluoroborate,C20H39BF4N21,413.35,Liquid,346.1,101.325,0.128 ± 0.003
1-hexadecyl-3-methylimidazolium tetrafluoroborate,C20H39BF4N22,414.35,Liquid,348.1,101.325,0.143 ± 0.003
1-hexadecyl-3-methylimidazolium tetrafluoroborate,C20H39BF4N23,415.35,Liquid,350.1,101.325,0.146 ± 0.003
1-hexadecyl-3-methylimidazolium tetrafluoroborate,C20H39BF4N24,416.35,Liquid,353.1,101.325,0.169 ± 0.004
1-hexadecyl-3-methylimidazolium tetrafluoroborate,C20H39BF4N25,417.35,Liquid,355.1,101.325,0.171 ± 0.003
1-hexadecyl-3-methylimidazolium tetrafluoroborate,C20H39BF4N26,418.35,Liquid,367.1,101.325,0.247 ± 0.005
1-hexadecyl-3-methylimidazolium tetrafluoroborate,C20H39BF4N27,419.35,Liquid,376.1,101.325,0.301 ± 0.006
1-hexadecyl-3-methylimidazolium tetrafluoroborate,C20H39BF4N28,420.35,Liquid,381.1,101.325,0.331 ± 0.007
1-hexadecyl-3-methylimidazolium tetrafluoroborate,C20H39BF4N29,421.35,Liquid,390.1,101.325,0.391 ± 0.008
1-hexadecyl-3-methylimidazolium tetrafluoroborate,C20H39BF4N30,422.35,Liquid,396.1,101.325,0.444 ± 0.009
1-hexadecyl-3-methylimidazolium tetrafluoroborate,C20H39BF4N31,423.35,Liquid,405.1,101.325,0.522 ± 0.011
1-hexadecyl-3-methylimidazolium tetrafluoroborate,C20H39BF4N32,424.35,Liquid,413.1,101.325,0.575 ± 0.012
1-hexadecyl-3-methylimidazolium tetrafluoroborate,C20H39BF4N33,425.35,Liquid,419.1,101.325,0.622 ± 0.013
1-hexadecyl-3-methylimidazolium tetrafluoroborate,C20H39BF4N34,426.35,Liquid,425.1,101.325,0.725 ± 0.015
1-hexadecyl-3-methylimidazolium tetrafluoroborate,C20H39BF4N35,427.35,Liquid,433.1,101.325,0.847 ± 0.017
1-hexadecyl-3-methylimidazolium tetrafluoroborate,C20H39BF4N36,428.35,Liquid,435.1,101.325,0.872 ± 0.018
1-hexadecyl-3-methylimidazolium tetrafluoroborate,C20H39BF4N37,429.35,Liquid,440.1,101.325,1 ± 0.02
1-hexadecyl-3-methylimidazolium tetrafluoroborate,C20H39BF4N38,430.35,Liquid,448.1,101.325,1.11 ± 0.02
1-hexadecyl-3-methylimidazolium tetrafluoroborate,C20H39BF4N39,431.35,Liquid,453.1,101.325,1.17 ± 0.02
1-hexadecyl-3-methylimidazolium tetrafluoroborate,C20H39BF4N40,432.35,Liquid,457.1,101.325,1.22 ± 0.03
1-hexadecyl-3-methylimidazolium tetrafluoroborate,C20H39BF4N41,433.35,Liquid,462.1,101.325,1.27 ± 0.03
1-ethyl-3-methylimidazolium 4-methylbenzenesulfonate,C13H18N2O3S,282.36,Liquid,268.1,101.325,0.000299 ± 2e-05
1-ethyl-3-methylimidazolium 4-methylbenzenesulfonate,C13H18N2O3S,282.36,Liquid,273.1,101.325,0.000776 ± 3.5e-05
1-ethyl-3-methylimidazolium 4-methylbenzenesulfonate,C13H18N2O3S,282.36,Liquid,278.1,101.325,0.00186 ± 8e-05
1-ethyl-3-methylimidazolium 4-methylbenzenesulfonate,C13H18N2O3S,282.36,Liquid,283.1,101.325,0.00408 ± 0.00015
1-ethyl-3-methylimidazolium 4-methylbenzenesulfonate,C13H18N2O3S,282.36,Liquid,288.1,101.325,0.00809 ± 0.00027
1-ethyl-3-methylimidazolium 4-methylbenzenesulfonate,C13H18N2O3S,282.36,Liquid,293.1,101.325,0.0148 ± 0.0005
1-ethyl-3-methylimidazolium 4-methylbenzenesulfonate,C13H18N2O3S,282.36,Liquid,298.1,101.325,0.0254 ± 0.0007
1-ethyl-3-methylimidazolium 4-methylbenzenesulfonate,C13H18N2O3S,282.36,Liquid,303.1,101.325,0.0409 ± 0.001
1-ethyl-3-methylimidazolium 4-methylbenzenesulfonate,C13H18N2O3S,282.36,Liquid,308.1,101.325,0.0624 ± 0.0012
1-ethyl-3-methylimidazolium 4-methylbenzenesulfonate,C13H18N2O3S,282.36,Liquid,313.1,101.325,0.0915 ± 0.0018
1-ethyl-3-methylimidazolium 4-methylbenzenesulfonate,C13H18N2O3S,282.36,Liquid,318.1,101.325,0.128 ± 0.003
1-ethyl-3-methylimidazolium 4-methylbenzenesulfonate,C13H18N2O3S,282.36,Liquid,323.1,101.325,0.176 ± 0.004
1-ethyl-3-methylimidazolium 4-methylbenzenesulfonate,C13H18N2O3S,282.36,Liquid,328.1,101.325,0.237 ± 0.037
1-ethyl-3-methylimidazolium 4-methylbenzenesulfonate,C13H18N2O3S,282.36,Liquid,328.1,101.325,0.274 ± 0.044
1-ethyl-3-methylimidazolium 4-methylbenzenesulfonate,C13H18N2O3S,282.36,Liquid,333.1,101.325,0.321 ± 0.007
1-ethyl-3-methylimidazolium 4-methylbenzenesulfonate,C13H18N2O3S,282.36,Liquid,333.1,101.325,0.343 ± 0.008
1-ethyl-3-methylimidazolium 4-methylbenzenesulfonate,C13H18N2O3S,282.36,Liquid,338.1,101.325,0.408 ± 0.009
1-ethyl-3-methylimidazolium 4-methylbenzenesulfonate,C13H18N2O3S,282.36,Liquid,338.1,101.325,0.419 ± 0.009
1-ethyl-3-methylimidazolium 4-methylbenzenesulfonate,C13H18N2O3S,282.36,Liquid,343.1,101.325,0.512 ± 0.011
1-ethyl-3-methylimidazolium 4-methylbenzenesulfonate,C13H18N2O3S,282.36,Liquid,347.9,101.325,0.591 ± 0.012
1-ethyl-3-methylimidazolium 4-methylbenzenesulfonate,C13H18N2O3S,282.36,Liquid,348.1,101.325,0.635 ± 0.013
1-ethyl-3-methylimidazolium 4-methylbenzenesulfonate,C13H18N2O3S,282.36,Liquid,353.1,101.325,0.697 ± 0.015
1-ethyl-3-methylimidazolium 4-methylbenzenesulfonate,C13H18N2O3S,282.36,Liquid,358.1,101.325,0.843 ± 0.018
1-ethyl-3-methylimidazolium 4-methylbenzenesulfonate,C13H18N2O3S,282.36,Liquid,363.1,101.325,0.954 ± 0.02
1-ethyl-3-methylimidazolium 4-methylbenzenesulfonate,C13H18N2O3S,282.36,Liquid,368.1,101.325,1.13 ± 0.02
1-ethyl-3-methylimidazolium 4-methylbenzenesulfonate,C13H18N2O3S,282.36,Liquid,373.1,101.325,1.29 ± 0.03
1-ethyl-3-methylimidazolium 4-methylbenzenesulfonate,C13H18N2O3S,282.36,Liquid,378.1,101.325,1.46 ± 0.03
1-ethyl-3-methylimidazolium 4-methylbenzenesulfonate,C13H18N2O3S,282.36,Liquid,383.1,101.325,1.64 ± 0.03
1-ethyl-3-methylimidazolium 4-methylbenzenesulfonate,C13H18N2O3S,282.36,Liquid,388.1,101.325,1.82 ± 0.04
1-ethyl-3-methylimidazolium 4-methylbenzenesulfonate,C13H18N2O3S,282.36,Liquid,393.1,101.325,2.01 ± 0.04
1-ethyl-3-methylimidazolium 4-methylbenzenesulfonate,C13H18N2O3S,282.36,Liquid,398.1,101.325,2.26 ± 0.05
1-ethyl-3-methylimidazolium 4-methylbenzenesulfonate,C13H18N2O3S,282.36,Liquid,403.1,101.325,2.47 ± 0.05
1-ethyl-3-methylimidazolium 4-methylbenzenesulfonate,C13H18N2O3S,282.36,Liquid,408.1,101.325,2.69 ± 0.05
1-ethyl-3-methylimidazolium 4-methylbenzenesulfonate,C13H18N2O3S,282.36,Liquid,413.1,101.325,2.9 ± 0.06
1-ethyl-3-methylimidazolium 4-methylbenzenesulfonate,C13H18N2O3S,282.36,Liquid,418.1,101.325,3.13 ± 0.06
1-ethyl-3-methylimidazolium 4-methylbenzenesulfonate,C13H18N2O3S,282.36,Liquid,423.1,101.325,3.36 ± 0.07
1-ethyl-3-methylimidazolium 4-methylbenzenesulfonate,C13H18N2O3S,282.36,Liquid,428.1,101.325,3.57 ± 0.07
1-ethyl-3-methylimidazolium 4-methylbenzenesulfonate,C13H18N2O3S,282.36,Liquid,433.1,101.325,3.79 ± 0.08
1-ethyl-3-methylimidazolium 4-methylbenzenesulfonate,C13H18N2O3S,282.36,Liquid,438.1,101.325,4 ± 0.08
triethyl(pentyl)phosphonium bis(trifluoromethylsulfonyl)imide,C13H26F6NO4PS2,469.44,Liquid,273.15,101.325,0.03992 ± 0.0008
triethyl(pentyl)phosphonium bis(trifluoromethylsulfonyl)imide,C13H26F6NO4PS2,469.44,Liquid,273.15,101.325,0.04002 ± 0.0008
triethyl(pentyl)phosphonium bis(trifluoromethylsulfonyl)imide,C13H26F6NO4PS2,469.44,Liquid,278.15,101.325,0.0556 ± 0.0011
triethyl(pentyl)phosphonium bis(trifluoromethylsulfonyl)imide,C13H26F6NO4PS2,469.44,Liquid,278.15,101.325,0.0557 ± 0.0011
triethyl(pentyl)phosphonium bis(trifluoromethylsulfonyl)imide,C13H26F6NO4PS2,469.44,Liquid,283.15,101.325,0.0755 ± 0.0015
triethyl(pentyl)phosphonium bis(trifluoromethylsulfonyl)imide,C13H26F6NO4PS2,469.44,Liquid,283.15,101.325,0.0756 ± 0.0015
triethyl(pentyl)phosphonium bis(trifluoromethylsulfonyl)imide,C13H26F6NO4PS2,469.44,Liquid,283.15,101.325,0.076 ± 0.0015
triethyl(pentyl)phosphonium bis(trifluoromethylsulfonyl)imide,C13H26F6NO4PS2,469.44,Liquid,288.16,101.325,0.1001 ± 0.002
triethyl(pentyl)phosphonium bis(trifluoromethylsulfonyl)imide,C13H26F6NO4PS2,469.44,Liquid,288.16,101.325,0.1003 ± 0.002
triethyl(pentyl)phosphonium bis(trifluoromethylsulfonyl)imide,C13H26F6NO4PS2,469.44,Liquid,293.15,101.325,0.1299 ± 0.0026
triethyl(pentyl)phosphonium bis(trifluoromethylsulfonyl)imide,C13H26F6NO4PS2,469.44,Liquid,293.15,101.325,0.1303 ± 0.0026
triethyl(pentyl)phosphonium bis(trifluoromethylsulfonyl)imide,C13H26F6NO4PS2,469.44,Liquid,298.15,101.325,0.1648 ± 0.0033
triethyl(pentyl)phosphonium bis(trifluoromethylsulfonyl)imide,C13H26F6NO4PS2,469.44,Liquid,298.15,101.325,0.1652 ± 0.0033
triethyl(pentyl)phosphonium bis(trifluoromethylsulfonyl)imide,C13H26F6NO4PS2,469.44,Liquid,298.15,101.325,0.1657 ± 0.0033
triethyl(pentyl)phosphonium bis(trifluoromethylsulfonyl)imide,C13H26F6NO4PS2,469.44,Liquid,303.15,101.325,0.2071 ± 0.0041
triethyl(pentyl)phosphonium bis(trifluoromethylsulfonyl)imide,C13H26F6NO4PS2,469.44,Liquid,303.15,101.325,0.2076 ± 0.0042
triethyl(pentyl)phosphonium bis(trifluoromethylsulfonyl)imide,C13H26F6NO4PS2,469.44,Liquid,308.15,101.325,0.255 ± 0.0051
triethyl(pentyl)phosphonium bis(trifluoromethylsulfonyl)imide,C13H26F6NO4PS2,469.44,Liquid,308.15,101.325,0.2557 ± 0.0051
triethyl(pentyl)phosphonium bis(trifluoromethylsulfonyl)imide,C13H26F6NO4PS2,469.44,Liquid,313.15,101.325,0.3096 ± 0.0062
triethyl(pentyl)phosphonium bis(trifluoromethylsulfonyl)imide,C13H26F6NO4PS2,469.44,Liquid,313.15,101.325,0.3105 ± 0.0062
triethyl(pentyl)phosphonium bis(trifluoromethylsulfonyl)imide,C13H26F6NO4PS2,469.44,Liquid,318.15,101.325,0.3712 ± 0.0074
triethyl(pentyl)phosphonium bis(trifluoromethylsulfonyl)imide,C13H26F6NO4PS2,469.44,Liquid,318.15,101.325,0.3721 ± 0.0074
triethyl(pentyl)phosphonium bis(trifluoromethylsulfonyl)imide,C13H26F6NO4PS2,469.44,Liquid,323.15,101.325,0.4367 ± 0.0087
triethyl(pentyl)phosphonium bis(trifluoromethylsulfonyl)imide,C13H26F6NO4PS2,469.44,Liquid,323.15,101.325,0.4402 ± 0.0088
triethyl(pentyl)phosphonium bis(trifluoromethylsulfonyl)imide,C13H26F6NO4PS2,469.44,Liquid,323.15,101.325,0.4414 ± 0.0088
triethyl(pentyl)phosphonium bis(trifluoromethylsulfonyl)imide,C13H26F6NO4PS2,469.44,Liquid,328.15,101.325,0.515 ± 0.01
triethyl(pentyl)phosphonium bis(trifluoromethylsulfonyl)imide,C13H26F6NO4PS2,469.44,Liquid,328.15,101.325,0.516 ± 0.01
triethyl(pentyl)phosphonium bis(trifluoromethylsulfonyl)imide,C13H26F6NO4PS2,469.44,Liquid,333.15,101.325,0.598 ± 0.012
triethyl(pentyl)phosphonium bis(trifluoromethylsulfonyl)imide,C13H26F6NO4PS2,469.44,Liquid,333.15,101.325,0.6 ± 0.012
triethyl(pentyl)phosphonium bis(trifluoromethylsulfonyl)imide,C13H26F6NO4PS2,469.44,Liquid,338.15,101.325,0.687 ± 0.014
triethyl(pentyl)phosphonium bis(trifluoromethylsulfonyl)imide,C13H26F6NO4PS2,469.44,Liquid,338.15,101.325,0.689 ± 0.014
triethyl(pentyl)phosphonium bis(trifluoromethylsulfonyl)imide,C13H26F6NO4PS2,469.44,Liquid,343.15,101.325,0.784 ± 0.016
triethyl(pentyl)phosphonium bis(trifluoromethylsulfonyl)imide,C13H26F6NO4PS2,469.44,Liquid,343.15,101.325,0.786 ± 0.016
triethyl(pentyl)phosphonium bis(trifluoromethylsulfonyl)imide,C13H26F6NO4PS2,469.44,Liquid,348.15,101.325,0.885 ± 0.018
triethyl(pentyl)phosphonium bis(trifluoromethylsulfonyl)imide,C13H26F6NO4PS2,469.44,Liquid,348.15,101.325,0.887 ± 0.018
triethyl(pentyl)phosphonium bis(trifluoromethylsulfonyl)imide,C13H26F6NO4PS2,469.44,Liquid,348.16,101.325,0.877 ± 0.018
triethyl(pentyl)phosphonium bis(trifluoromethylsulfonyl)imide,C13H26F6NO4PS2,469.44,Liquid,353.15,101.325,0.999 ± 0.02
triethyl(pentyl)phosphonium bis(trifluoromethylsulfonyl)imide,C13H26F6NO4PS2,469.44,Liquid,353.15,101.325,1.002 ± 0.02
1-ethyl-3-methylimidazolium tetrafluoroborate,C6H11BF4N2,197.97,Liquid,258.1,101.325,0.245 ± 0.049
1-ethyl-3-methylimidazolium tetrafluoroborate,C6H11BF4N2,197.97,Liquid,263.1,101.325,0.296 ± 0.059
1-ethyl-3-methylimidazolium tetrafluoroborate,C6H11BF4N2,197.97,Liquid,268.1,101.325,0.445 ± 0.089
1-ethyl-3-methylimidazolium tetrafluoroborate,C6H11BF4N2,197.97,Liquid,273.1,101.325,0.61 ± 0.12
1-ethyl-3-methylimidazolium tetrafluoroborate,C6H11BF4N2,197.97,Liquid,278.1,101.325,0.73 ± 0.15
1-ethyl-3-methylimidazolium tetrafluoroborate,C6H11BF4N2,197.97,Liquid,283.1,101.325,0.9 ± 0.18
1-ethyl-3-methylimidazolium tetrafluoroborate,C6H11BF4N2,197.97,Liquid,288.1,101.325,1.091 ± 0.22
1-ethyl-3-methylimidazolium tetrafluoroborate,C6H11BF4N2,197.97,Liquid,293.1,101.325,1.305 ± 0.26
1-ethyl-3-methylimidazolium tetrafluoroborate,C6H11BF4N2,197.97,Liquid,298.1,101.325,1.571 ± 0.31
