Repository: wangyingxie/ILP

# ILP
This repository is the place where you can find ML codes for prediction of IL properties.
1.  Document Introduction 
  1.	output folder：Used to store the output files for the ILP Class.
  2.	ILP.py：Source code of ILP Class.
2. ILP Class Introduction
1.	dataCrawler(parser="html.parser",url="https://iolitec.de/en/products/list")
Default parser is "html.parser" and the target URL is https://iolitec.de/en/products/list. By using this method, the properties and chemical formula of the ion pairs in the URL can be crawled and cleaned. The final data will be exported as "dataset_iolitech.csv".

File: output/ionic_liquid_ILthermo_conductivcity.csv (part 4 of 20)
Label,Formula,Mol weight,Phase,"Temperature, K","Pressure, kPa","Electrical conductivity, S/m"
1-ethyl-3-methylimidazolium tetrafluoroborate,C6H11BF4N2,197.97,Liquid,303.1,101.325,1.788 ± 0.36
1-ethyl-3-methylimidazolium tetrafluoroborate,C6H11BF4N2,197.97,Liquid,308.1,101.325,2.02 ± 0.4
1-ethyl-3-methylimidazolium tetrafluoroborate,C6H11BF4N2,197.97,Liquid,313.1,101.325,2.28 ± 0.46
1-ethyl-3-methylimidazolium tetrafluoroborate,C6H11BF4N2,197.97,Liquid,318.1,101.325,2.55 ± 0.51
1-ethyl-3-methylimidazolium tetrafluoroborate,C6H11BF4N2,197.97,Liquid,323.1,101.325,2.85 ± 0.57
1-ethyl-3-methylimidazolium tetrafluoroborate,C6H11BF4N2,197.97,Liquid,328.1,101.325,3.22 ± 0.64
1-ethyl-3-methylimidazolium tetrafluoroborate,C6H11BF4N2,197.97,Liquid,333.1,101.325,3.56 ± 0.71
1-ethyl-3-methylimidazolium tetrafluoroborate,C6H11BF4N2,197.97,Liquid,338.1,101.325,3.95 ± 0.79
1-ethyl-3-methylimidazolium tetrafluoroborate,C6H11BF4N2,197.97,Liquid,343.1,101.325,4.35 ± 0.87
1-ethyl-3-methylimidazolium tetrafluoroborate,C6H11BF4N2,197.97,Liquid,348.1,101.325,4.77 ± 0.95
1-ethyl-3-methylimidazolium tetrafluoroborate,C6H11BF4N2,197.97,Liquid,353.1,101.325,5.2 ± 1
1-ethyl-3-methylimidazolium tetrafluoroborate,C6H11BF4N2,197.97,Liquid,358.1,101.325,5.5 ± 1.1
1-ethyl-3-methylimidazolium tetrafluoroborate,C6H11BF4N2,197.97,Liquid,363.1,101.325,6 ± 1.2
1-ethyl-3-methylimidazolium tetrafluoroborate,C6H11BF4N2,197.97,Liquid,368.1,101.325,6.5 ± 1.3
1-ethyl-3-methylimidazolium tetrafluoroborate,C6H11BF4N2,197.97,Liquid,373.1,101.325,6.9 ± 1.4
1-ethyl-3-methylimidazolium tetrafluoroborate,C6H11BF4N2,197.97,Liquid,378.1,101.325,7.4 ± 1.5
1-ethyl-3-methylimidazolium tetrafluoroborate,C6H11BF4N2,197.97,Liquid,383.1,101.325,7.8 ± 1.6
1-ethyl-3-methylimidazolium tetrafluoroborate,C6H11BF4N2,197.97,Liquid,388.1,101.325,8.3 ± 1.7
1-ethyl-3-methylimidazolium tetrafluoroborate,C6H11BF4N2,197.97,Liquid,393.1,101.325,8.8 ± 1.8
1-ethyl-3-methylimidazolium tetrafluoroborate,C6H11BF4N2,197.97,Liquid,398.1,101.325,9.3 ± 1.9
1-ethyl-3-methylimidazolium tetrafluoroborate,C6H11BF4N2,197.97,Liquid,403.1,101.325,9.8 ± 2
1-ethyl-3-methylimidazolium tetrafluoroborate,C6H11BF4N2,197.97,Liquid,408.1,101.325,10.3 ± 2
1-ethyl-3-methylimidazolium tetrafluoroborate,C6H11BF4N2,197.97,Liquid,413.1,101.325,10.8 ± 2.2
1-ethyl-3-methylimidazolium tetrafluoroborate,C6H11BF4N2,197.97,Liquid,418.1,101.325,11.3 ± 2.3
1-ethyl-3-methylimidazolium tetrafluoroborate,C6H11BF4N2,197.97,Liquid,423.1,101.325,11.8 ± 2.4
1-ethyl-3-methylimidazolium tetrafluoroborate,C6H11BF4N2,197.97,Liquid,428.1,101.325,12.3 ± 2.5
1-ethyl-3-methylimidazolium tetrafluoroborate,C6H11BF4N2,197.97,Liquid,433.1,101.325,12.7 ± 2.5
1-ethyl-3-methylimidazolium ethyl sulfate,C8H16N2O4S,236.29,Liquid,258.1,101.325,0.0286 ± 0.0057
1-ethyl-3-methylimidazolium ethyl sulfate,C8H16N2O4S,236.29,Liquid,263.1,101.325,0.0374 ± 0.0075
1-ethyl-3-methylimidazolium ethyl sulfate,C8H16N2O4S,236.29,Liquid,268.1,101.325,0.0495 ± 0.0099
1-ethyl-3-methylimidazolium ethyl sulfate,C8H16N2O4S,236.29,Liquid,273.1,101.325,0.073 ± 0.015
1-ethyl-3-methylimidazolium ethyl sulfate,C8H16N2O4S,236.29,Liquid,278.1,101.325,0.105 ± 0.021
1-ethyl-3-methylimidazolium ethyl sulfate,C8H16N2O4S,236.29,Liquid,283.1,101.325,0.139 ± 0.028
1-ethyl-3-methylimidazolium ethyl sulfate,C8H16N2O4S,236.29,Liquid,288.1,101.325,0.202 ± 0.04
1-ethyl-3-methylimidazolium ethyl sulfate,C8H16N2O4S,236.29,Liquid,293.1,101.325,0.291 ± 0.058
1-ethyl-3-methylimidazolium ethyl sulfate,C8H16N2O4S,236.29,Liquid,298.1,101.325,0.382 ± 0.076
1-ethyl-3-methylimidazolium ethyl sulfate,C8H16N2O4S,236.29,Liquid,303.1,101.325,0.485 ± 0.097
1-ethyl-3-methylimidazolium ethyl sulfate,C8H16N2O4S,236.29,Liquid,308.1,101.325,0.61 ± 0.12
1-ethyl-3-methylimidazolium ethyl sulfate,C8H16N2O4S,236.29,Liquid,313.1,101.325,0.72 ± 0.14
1-ethyl-3-methylimidazolium ethyl sulfate,C8H16N2O4S,236.29,Liquid,318.1,101.325,0.86 ± 0.17
1-ethyl-3-methylimidazolium ethyl sulfate,C8H16N2O4S,236.29,Liquid,323.1,101.325,1.01 ± 0.2
1-ethyl-3-methylimidazolium ethyl sulfate,C8H16N2O4S,236.29,Liquid,328.1,101.325,1.178 ± 0.24
1-ethyl-3-methylimidazolium ethyl sulfate,C8H16N2O4S,236.29,Liquid,333.1,101.325,1.351 ± 0.27
1-ethyl-3-methylimidazolium ethyl sulfate,C8H16N2O4S,236.29,Liquid,338.1,101.325,1.538 ± 0.31
1-ethyl-3-methylimidazolium ethyl sulfate,C8H16N2O4S,236.29,Liquid,343.1,101.325,1.747 ± 0.35
1-ethyl-3-methylimidazolium ethyl sulfate,C8H16N2O4S,236.29,Liquid,348.1,101.325,1.95 ± 0.39
1-ethyl-3-methylimidazolium ethyl sulfate,C8H16N2O4S,236.29,Liquid,353.1,101.325,2.18 ± 0.44
1-ethyl-3-methylimidazolium ethyl sulfate,C8H16N2O4S,236.29,Liquid,358.1,101.325,2.41 ± 0.48
1-ethyl-3-methylimidazolium ethyl sulfate,C8H16N2O4S,236.29,Liquid,363.1,101.325,2.68 ± 0.54
1-ethyl-3-methylimidazolium ethyl sulfate,C8H16N2O4S,236.29,Liquid,368.1,101.325,3 ± 0.6
1-ethyl-3-methylimidazolium ethyl sulfate,C8H16N2O4S,236.29,Liquid,373.1,101.325,3.29 ± 0.66
1-ethyl-3-methylimidazolium ethyl sulfate,C8H16N2O4S,236.29,Liquid,378.1,101.325,3.57 ± 0.71
1-ethyl-3-methylimidazolium ethyl sulfate,C8H16N2O4S,236.29,Liquid,383.1,101.325,3.86 ± 0.77
1-ethyl-3-methylimidazolium ethyl sulfate,C8H16N2O4S,236.29,Liquid,388.1,101.325,4.15 ± 0.83
1-ethyl-3-methylimidazolium ethyl sulfate,C8H16N2O4S,236.29,Liquid,393.1,101.325,4.47 ± 0.89
1-ethyl-3-methylimidazolium ethyl sulfate,C8H16N2O4S,236.29,Liquid,398.1,101.325,4.77 ± 0.95
1-ethyl-3-methylimidazolium ethyl sulfate,C8H16N2O4S,236.29,Liquid,403.1,101.325,5.1 ± 1
1-ethyl-3-methylimidazolium ethyl sulfate,C8H16N2O4S,236.29,Liquid,408.1,101.325,5.4 ± 1.1
1-ethyl-3-methylimidazolium ethyl sulfate,C8H16N2O4S,236.29,Liquid,413.1,101.325,5.7 ± 1.1
1-ethyl-3-methylimidazolium ethyl sulfate,C8H16N2O4S,236.29,Liquid,418.1,101.325,6 ± 1.2
1-ethyl-3-methylimidazolium ethyl sulfate,C8H16N2O4S,236.29,Liquid,423.1,101.325,6.3 ± 1.3
1-ethyl-3-methylimidazolium ethyl sulfate,C8H16N2O4S,236.29,Liquid,428.1,101.325,6.6 ± 1.3
1-ethyl-3-methylimidazolium ethyl sulfate,C8H16N2O4S,236.29,Liquid,433.1,101.325,6.9 ± 1.4
1-ethyl-3-methylimidazolium bromide,C6H11BrN2,191.07,Liquid,258.1,101.325,0.00476 ± 0.0001
1-ethyl-3-methylimidazolium bromide,C6H11BrN2,191.07,Liquid,258.1,101.325,0.00492 ± 0.0001
1-ethyl-3-methylimidazolium bromide,C6H11BrN2,191.07,Liquid,263.1,101.325,0.00544 ± 0.00011
1-ethyl-3-methylimidazolium bromide,C6H11BrN2,191.07,Liquid,268.1,101.325,0.00633 ± 0.00017
1-ethyl-3-methylimidazolium bromide,C6H11BrN2,191.07,Liquid,273.1,101.325,0.011 ± 0.0003
1-ethyl-3-methylimidazolium bromide,C6H11BrN2,191.07,Liquid,273.1,101.325,0.0113 ± 0.0003
1-ethyl-3-methylimidazolium bromide,C6H11BrN2,191.07,Liquid,278.1,101.325,0.013 ± 0.0003
1-ethyl-3-methylimidazolium bromide,C6H11BrN2,191.07,Liquid,278.2,101.325,0.014 ± 0.0003
1-ethyl-3-methylimidazolium bromide,C6H11BrN2,191.07,Liquid,282.9,101.325,0.017 ± 0.0004
1-ethyl-3-methylimidazolium bromide,C6H11BrN2,191.07,Liquid,283,101.325,0.0158 ± 0.0003
1-ethyl-3-methylimidazolium bromide,C6H11BrN2,191.07,Liquid,287.9,101.325,0.0188 ± 0.0004
1-ethyl-3-methylimidazolium bromide,C6H11BrN2,191.07,Liquid,288.1,101.325,0.0209 ± 0.0004
1-ethyl-3-methylimidazolium bromide,C6H11BrN2,191.07,Liquid,293.1,101.325,0.0226 ± 0.0005
1-ethyl-3-methylimidazolium bromide,C6H11BrN2,191.07,Liquid,293.2,101.325,0.0258 ± 0.0005
1-ethyl-3-methylimidazolium bromide,C6H11BrN2,191.07,Liquid,298.2,101.325,0.0274 ± 0.0024
1-ethyl-3-methylimidazolium bromide,C6H11BrN2,191.07,Liquid,298.6,101.325,0.032 ± 0.0024
1-ethyl-3-methylimidazolium bromide,C6H11BrN2,191.07,Liquid,303.3,101.325,0.0386 ± 0.0008
1-ethyl-3-methylimidazolium bromide,C6H11BrN2,191.07,Liquid,303.4,101.325,0.0321 ± 0.0007
1-ethyl-3-methylimidazolium bromide,C6H11BrN2,191.07,Liquid,308,101.325,0.0467 ± 0.001
1-ethyl-3-methylimidazolium bromide,C6H11BrN2,191.07,Liquid,312.5,101.325,0.0496 ± 0.0023
1-ethyl-3-methylimidazolium bromide,C6H11BrN2,191.07,Liquid,313.3,101.325,0.0579 ± 0.0024
1-ethyl-3-methylimidazolium bromide,C6H11BrN2,191.07,Liquid,318.2,101.325,0.071 ± 0.0015
1-ethyl-3-methylimidazolium bromide,C6H11BrN2,191.07,Liquid,323,101.325,0.0789 ± 0.0068
1-ethyl-3-methylimidazolium bromide,C6H11BrN2,191.07,Liquid,323.4,101.325,0.0921 ± 0.0069
1-ethyl-3-methylimidazolium bromide,C6H11BrN2,191.07,Liquid,328.1,101.325,0.12 ± 0.003
1-ethyl-3-methylimidazolium bromide,C6H11BrN2,191.07,Liquid,330.9,101.325,0.13 ± 0.003
1-ethyl-3-methylimidazolium bromide,C6H11BrN2,191.07,Liquid,332.8,101.325,0.153 ± 0.012
1-ethyl-3-methylimidazolium bromide,C6H11BrN2,191.07,Liquid,333.1,101.325,0.17 ± 0.012
1-ethyl-3-methylimidazolium bromide,C6H11BrN2,191.07,Liquid,334.6,101.325,0.182 ± 0.004
1-ethyl-3-methylimidazolium bromide,C6H11BrN2,191.07,Liquid,335.7,101.325,0.202 ± 0.007
1-ethyl-3-methylimidazolium bromide,C6H11BrN2,191.07,Liquid,337.6,101.325,0.262 ± 0.009
1-ethyl-3-methylimidazolium bromide,C6H11BrN2,191.07,Liquid,339.2,101.325,0.32 ± 0.012
1-ethyl-3-methylimidazolium bromide,C6H11BrN2,191.07,Liquid,341.4,101.325,0.451 ± 0.022
1-ethyl-3-methylimidazolium bromide,C6H11BrN2,191.07,Liquid,343.9,101.325,0.781 ± 0.031
triethylhexylammonium bis((trifluoromethyl)sulfonyl)imide,C14H28F6N2O4S2,466.5,Liquid,293.65,101.325,0.0685 ± 0.0027
triethylhexylammonium bis((trifluoromethyl)sulfonyl)imide,C14H28F6N2O4S2,466.5,Liquid,296.15,101.325,0.0798 ± 0.0032
triethylhexylammonium bis((trifluoromethyl)sulfonyl)imide,C14H28F6N2O4S2,466.5,Liquid,297.15,101.325,0.0857 ± 0.0034
triethylhexylammonium bis((trifluoromethyl)sulfonyl)imide,C14H28F6N2O4S2,466.5,Liquid,298.15,101.325,0.0887 ± 0.0035
triethylhexylammonium bis((trifluoromethyl)sulfonyl)imide,C14H28F6N2O4S2,466.5,Liquid,299.35,101.325,0.0953 ± 0.0038
triethylhexylammonium bis((trifluoromethyl)sulfonyl)imide,C14H28F6N2O4S2,466.5,Liquid,302.95,101.325,0.1213 ± 0.0049
triethylhexylammonium bis((trifluoromethyl)sulfonyl)imide,C14H28F6N2O4S2,466.5,Liquid,304.45,101.325,0.1292 ± 0.0052
triethylhexylammonium bis((trifluoromethyl)sulfonyl)imide,C14H28F6N2O4S2,466.5,Liquid,308.15,101.325,0.1597 ± 0.0064
triethylhexylammonium bis((trifluoromethyl)sulfonyl)imide,C14H28F6N2O4S2,466.5,Liquid,308.15,101.325,0.1663 ± 0.0067
triethylhexylammonium bis((trifluoromethyl)sulfonyl)imide,C14H28F6N2O4S2,466.5,Liquid,309.65,101.325,0.1754 ± 0.007
triethylhexylammonium bis((trifluoromethyl)sulfonyl)imide,C14H28F6N2O4S2,466.5,Liquid,310.85,101.325,0.1865 ± 0.0075
triethylhexylammonium bis((trifluoromethyl)sulfonyl)imide,C14H28F6N2O4S2,466.5,Liquid,311.85,101.325,0.1944 ± 0.0078
triethylhexylammonium bis((trifluoromethyl)sulfonyl)imide,C14H28F6N2O4S2,466.5,Liquid,313.05,101.325,0.206 ± 0.0082
triethylhexylammonium bis((trifluoromethyl)sulfonyl)imide,C14H28F6N2O4S2,466.5,Liquid,314.15,101.325,0.212 ± 0.0085
triethylhexylammonium bis((trifluoromethyl)sulfonyl)imide,C14H28F6N2O4S2,466.5,Liquid,316.05,101.325,0.231 ± 0.0092
triethylhexylammonium bis((trifluoromethyl)sulfonyl)imide,C14H28F6N2O4S2,466.5,Liquid,317.15,101.325,0.241 ± 0.0096
triethylhexylammonium bis((trifluoromethyl)sulfonyl)imide,C14H28F6N2O4S2,466.5,Liquid,317.65,101.325,0.247 ± 0.0099
triethylhexylammonium bis((trifluoromethyl)sulfonyl)imide,C14H28F6N2O4S2,466.5,Liquid,317.95,101.325,0.248 ± 0.0099
triethylhexylammonium bis((trifluoromethyl)sulfonyl)imide,C14H28F6N2O4S2,466.5,Liquid,319.65,101.325,0.261 ± 0.01
triethylhexylammonium bis((trifluoromethyl)sulfonyl)imide,C14H28F6N2O4S2,466.5,Liquid,321.25,101.325,0.278 ± 0.011
triethylhexylammonium bis((trifluoromethyl)sulfonyl)imide,C14H28F6N2O4S2,466.5,Liquid,323.05,101.325,0.322 ± 0.013
triethylhexylammonium bis((trifluoromethyl)sulfonyl)imide,C14H28F6N2O4S2,466.5,Liquid,324.55,101.325,0.336 ± 0.013
triethylhexylammonium bis((trifluoromethyl)sulfonyl)imide,C14H28F6N2O4S2,466.5,Liquid,325.65,101.325,0.351 ± 0.014
triethylhexylammonium bis((trifluoromethyl)sulfonyl)imide,C14H28F6N2O4S2,466.5,Liquid,327.65,101.325,0.382 ± 0.015
triethylhexylammonium bis((trifluoromethyl)sulfonyl)imide,C14H28F6N2O4S2,466.5,Liquid,328.35,101.325,0.388 ± 0.015
triethylhexylammonium bis((trifluoromethyl)sulfonyl)imide,C14H28F6N2O4S2,466.5,Liquid,328.45,101.325,0.395 ± 0.016
triethylhexylammonium bis((trifluoromethyl)sulfonyl)imide,C14H28F6N2O4S2,466.5,Liquid,328.65,101.325,0.435 ± 0.018
triethylhexylammonium bis((trifluoromethyl)sulfonyl)imide,C14H28F6N2O4S2,466.5,Liquid,337.95,101.325,0.59 ± 0.024
triethylhexylammonium bis((trifluoromethyl)sulfonyl)imide,C14H28F6N2O4S2,466.5,Liquid,345.55,101.325,0.732 ± 0.029
triethylhexylammonium bis((trifluoromethyl)sulfonyl)imide,C14H28F6N2O4S2,466.5,Liquid,354.15,101.325,0.928 ± 0.037
triethylhexylammonium bis((trifluoromethyl)sulfonyl)imide,C14H28F6N2O4S2,466.5,Liquid,370.15,101.325,1.36 ± 0.054
triethylhexylammonium bis((trifluoromethyl)sulfonyl)imide,C14H28F6N2O4S2,466.5,Liquid,380.15,101.325,1.614 ± 0.065
triethylhexylammonium bis((trifluoromethyl)sulfonyl)imide,C14H28F6N2O4S2,466.5,Liquid,396.85,101.325,1.86 ± 0.074
triethylhexylammonium bis((trifluoromethyl)sulfonyl)imide,C14H28F6N2O4S2,466.5,Liquid,413.45,101.325,2.284 ± 0.091
1-methyl-2-oxopyrrolidin-1-ium sulfurochloridate,C5H10ClNO4S,215.65,Liquid,303.15,101.325,0.0585 ± 0.0012
1-methyl-2-oxopyrrolidin-1-ium sulfurochloridate,C5H10ClNO4S,215.65,Liquid,303.85,101.325,0.0628 ± 0.0013
1-methyl-2-oxopyrrolidin-1-ium sulfurochloridate,C5H10ClNO4S,215.65,Liquid,305.25,101.325,0.0659 ± 0.0013
1-methyl-2-oxopyrrolidin-1-ium sulfurochloridate,C5H10ClNO4S,215.65,Liquid,306.15,101.325,0.0696 ± 0.0014
1-methyl-2-oxopyrrolidin-1-ium sulfurochloridate,C5H10ClNO4S,215.65,Liquid,307.25,101.325,0.0714 ± 0.0014
1-methyl-2-oxopyrrolidin-1-ium sulfurochloridate,C5H10ClNO4S,215.65,Liquid,308.15,101.325,0.0745 ± 0.0015
1-methyl-2-oxopyrrolidin-1-ium sulfurochloridate,C5H10ClNO4S,215.65,Liquid,309.15,101.325,0.0758 ± 0.0015
1-methyl-2-oxopyrrolidin-1-ium sulfurochloridate,C5H10ClNO4S,215.65,Liquid,310.95,101.325,0.0819 ± 0.0016
1-methyl-2-oxopyrrolidin-1-ium sulfurochloridate,C5H10ClNO4S,215.65,Liquid,311.95,101.325,0.0819 ± 0.0016
1-methyl-2-oxopyrrolidin-1-ium sulfurochloridate,C5H10ClNO4S,215.65,Liquid,313.15,101.325,0.0856 ± 0.0017
1-methyl-2-oxopyrrolidin-1-ium sulfurochloridate,C5H10ClNO4S,215.65,Liquid,315.15,101.325,0.0899 ± 0.0018
1-methyl-2-oxopyrrolidin-1-ium sulfurochloridate,C5H10ClNO4S,215.65,Liquid,318.25,101.325,0.1017 ± 0.002
1-methyl-2-oxopyrrolidin-1-ium sulfurochloridate,C5H10ClNO4S,215.65,Liquid,320.05,101.325,0.1035 ± 0.0021
1-methyl-2-oxopyrrolidin-1-ium sulfurochloridate,C5H10ClNO4S,215.65,Liquid,322.25,101.325,0.1078 ± 0.0022
1-methyl-2-oxopyrrolidin-1-ium sulfurochloridate,C5H10ClNO4S,215.65,Liquid,326.25,101.325,0.1152 ± 0.0023
1-methyl-2-oxopyrrolidin-1-ium sulfurochloridate,C5H10ClNO4S,215.65,Liquid,328.15,101.325,0.1202 ± 0.0024
1-methyl-2-oxopyrrolidin-1-ium sulfurochloridate,C5H10ClNO4S,215.65,Liquid,329.25,101.325,0.1214 ± 0.0024
1-methyl-2-oxopyrrolidin-1-ium sulfurochloridate,C5H10ClNO4S,215.65,Liquid,329.95,101.325,0.122 ± 0.0024
1-methyl-2-oxopyrrolidin-1-ium sulfurochloridate,C5H10ClNO4S,215.65,Liquid,331.25,101.325,0.1245 ± 0.0025
1-methyl-2-oxopyrrolidin-1-ium sulfurochloridate,C5H10ClNO4S,215.65,Liquid,332.95,101.325,0.1245 ± 0.0025
1-methyl-2-oxopyrrolidin-1-ium sulfurochloridate,C5H10ClNO4S,215.65,Liquid,334.25,101.325,0.1233 ± 0.0025
1-methyl-2-oxopyrrolidin-1-ium sulfurochloridate,C5H10ClNO4S,215.65,Liquid,335.15,101.325,0.1251 ± 0.0025
1-methyl-2-oxopyrrolidin-1-ium sulfurochloridate,C5H10ClNO4S,215.65,Liquid,338.25,101.325,0.1251 ± 0.0025
1-methyl-2-oxopyrrolidin-1-ium sulfurochloridate,C5H10ClNO4S,215.65,Liquid,339.35,101.325,0.1251 ± 0.0025
1-methyl-2-oxopyrrolidin-1-ium sulfurochloridate,C5H10ClNO4S,215.65,Liquid,340.15,101.325,0.1282 ± 0.0026
1-methyl-2-oxopyrrolidin-1-ium sulfurochloridate,C5H10ClNO4S,215.65,Liquid,340.95,101.325,0.1276 ± 0.0026
1-methyl-2-oxopyrrolidin-1-ium sulfurochloridate,C5H10ClNO4S,215.65,Liquid,343.05,101.325,0.1276 ± 0.0026
1-methyl-2-oxopyrrolidin-1-ium sulfurochloridate,C5H10ClNO4S,215.65,Liquid,344.15,101.325,0.1276 ± 0.0026
1-methyl-2-oxopyrrolidin-1-ium sulfurochloridate,C5H10ClNO4S,215.65,Liquid,345.85,101.325,0.1276 ± 0.0026
1-methyl-2-oxopyrrolidin-1-ium sulfurochloridate,C5H10ClNO4S,215.65,Liquid,348.35,101.325,0.1264 ± 0.0025
1-methyl-2-oxopyrrolidin-1-ium sulfurochloridate,C5H10ClNO4S,215.65,Liquid,349.75,101.325,0.127 ± 0.0025
1-methyl-2-oxopyrrolidin-1-ium sulfurochloridate,C5H10ClNO4S,215.65,Liquid,351.05,101.325,0.1257 ± 0.0025
1-methyl-2-oxopyrrolidin-1-ium sulfurochloridate,C5H10ClNO4S,215.65,Liquid,353.35,101.325,0.1245 ± 0.0025
1-decyl-3-methylimidazolium tetrafluoroborate,C14H27BF4N2,310.19,Liquid,263.1,101.325,0.00236 ± 7e-05
1-decyl-3-methylimidazolium tetrafluoroborate,C14H27BF4N2,310.19,Liquid,268.1,101.325,0.00375 ± 0.0001
1-decyl-3-methylimidazolium tetrafluoroborate,C14H27BF4N2,310.19,Liquid,273.1,101.325,0.00578 ± 0.00015
1-decyl-3-methylimidazolium tetrafluoroborate,C14H27BF4N2,310.19,Liquid,278.1,101.325,0.0087 ± 0.00022
1-decyl-3-methylimidazolium tetrafluoroborate,C14H27BF4N2,310.19,Liquid,283.1,101.325,0.0128 ± 0.0003
1-decyl-3-methylimidazolium tetrafluoroborate,C14H27BF4N2,310.19,Liquid,283.1,101.325,0.0129 ± 0.0003
1-decyl-3-methylimidazolium tetrafluoroborate,C14H27BF4N2,310.19,Liquid,288.1,101.325,0.0184 ± 0.0005
1-decyl-3-methylimidazolium tetrafluoroborate,C14H27BF4N2,310.19,Liquid,288.1,101.325,0.0185 ± 0.0005
1-decyl-3-methylimidazolium tetrafluoroborate,C14H27BF4N2,310.19,Liquid,293.1,101.325,0.0257 ± 0.0006
1-decyl-3-methylimidazolium tetrafluoroborate,C14H27BF4N2,310.19,Liquid,293.1,101.325,0.0258 ± 0.0006
1-decyl-3-methylimidazolium tetrafluoroborate,C14H27BF4N2,310.19,Liquid,298.1,101.325,0.0349 ± 0.0008
1-decyl-3-methylimidazolium tetrafluoroborate,C14H27BF4N2,310.19,Liquid,298.1,101.325,0.0351 ± 0.0008
1-decyl-3-methylimidazolium tetrafluoroborate,C14H27BF4N2,310.19,Liquid,303.1,101.325,0.0464 ± 0.0011
1-decyl-3-methylimidazolium tetrafluoroborate,C14H27BF4N2,310.19,Liquid,303.1,101.325,0.0467 ± 0.0011
1-decyl-3-methylimidazolium tetrafluoroborate,C14H27BF4N2,310.19,Liquid,308.1,101.325,0.0608 ± 0.0014
1-decyl-3-methylimidazolium tetrafluoroborate,C14H27BF4N2,310.19,Liquid,308.1,101.325,0.0609 ± 0.0014
1-decyl-3-methylimidazolium tetrafluoroborate,C14H27BF4N2,310.19,Liquid,313.1,101.325,0.0783 ± 0.0017
1-decyl-3-methylimidazolium tetrafluoroborate,C14H27BF4N2,310.19,Liquid,313.1,101.325,0.0784 ± 0.0017
1-decyl-3-methylimidazolium tetrafluoroborate,C14H27BF4N2,310.19,Liquid,318.1,101.325,0.0988 ± 0.0022
1-decyl-3-methylimidazolium tetrafluoroborate,C14H27BF4N2,310.19,Liquid,318.1,101.325,0.099 ± 0.0022
1-decyl-3-methylimidazolium tetrafluoroborate,C14H27BF4N2,310.19,Liquid,323.1,101.325,0.124 ± 0.003
1-decyl-3-methylimidazolium tetrafluoroborate,C14H27BF4N2,310.19,Liquid,328.1,101.325,0.153 ± 0.003
1-decyl-3-methylimidazolium tetrafluoroborate,C14H27BF4N2,310.19,Liquid,333.1,101.325,0.189 ± 0.004
1-decyl-3-methylimidazolium tetrafluoroborate,C14H27BF4N2,310.19,Liquid,338.1,101.325,0.23 ± 0.005
1-decyl-3-methylimidazolium tetrafluoroborate,C14H27BF4N2,310.19,Liquid,338.1,101.325,0.231 ± 0.005
1-decyl-3-methylimidazolium tetrafluoroborate,C14H27BF4N2,310.19,Liquid,343.1,101.325,0.285 ± 0.006
1-decyl-3-methylimidazolium tetrafluoroborate,C14H27BF4N2,310.19,Liquid,343.1,101.325,0.286 ± 0.006
1-decyl-3-methylimidazolium tetrafluoroborate,C14H27BF4N2,310.19,Liquid,348.1,101.325,0.341 ± 0.007
1-decyl-3-methylimidazolium tetrafluoroborate,C14H27BF4N2,310.19,Liquid,348.1,101.325,0.351 ± 0.007
1-decyl-3-methylimidazolium tetrafluoroborate,C14H27BF4N2,310.19,Liquid,353.1,101.325,0.405 ± 0.008
1-ethyl-3-methylimidazolium iodide,C6H11IN2,238.07,Crystal,258.6,101.325,0.00216 ± 5e-05
1-ethyl-3-methylimidazolium iodide,C6H11IN2,238.07,Crystal,263.1,101.325,0.00277 ± 6e-05
1-ethyl-3-methylimidazolium iodide,C6H11IN2,238.07,Crystal,268.1,101.325,0.00369 ± 8e-05
1-ethyl-3-methylimidazolium iodide,C6H11IN2,238.07,Crystal,273.1,101.325,0.00424 ± 9e-05
1-ethyl-3-methylimidazolium iodide,C6H11IN2,238.07,Crystal,273.1,101.325,0.00448 ± 0.0001
1-ethyl-3-methylimidazolium iodide,C6H11IN2,238.07,Crystal,278.1,101.325,0.00541 ± 0.00011
1-ethyl-3-methylimidazolium iodide,C6H11IN2,238.07,Crystal,283.1,101.325,0.00576 ± 0.00012
1-ethyl-3-methylimidazolium iodide,C6H11IN2,238.07,Crystal,283.1,101.325,0.00616 ± 0.00013
1-ethyl-3-methylimidazolium iodide,C6H11IN2,238.07,Crystal,283.1,101.325,0.00641 ± 0.00013
1-ethyl-3-methylimidazolium iodide,C6H11IN2,238.07,Crystal,288.1,101.325,0.00716 ± 0.00015
1-ethyl-3-methylimidazolium iodide,C6H11IN2,238.07,Crystal,293.1,101.325,0.00738 ± 0.00016
1-ethyl-3-methylimidazolium iodide,C6H11IN2,238.07,Crystal,293.1,101.325,0.0083 ± 0.00017
1-ethyl-3-methylimidazolium iodide,C6H11IN2,238.07,Crystal,296.8,101.325,0.00952 ± 0.0002
1-ethyl-3-methylimidazolium iodide,C6H11IN2,238.07,Crystal,298.1,101.325,0.00958 ± 0.0002
1-ethyl-3-methylimidazolium iodide,C6H11IN2,238.07,Crystal,303.1,101.325,0.00901 ± 0.00019
1-ethyl-3-methylimidazolium iodide,C6H11IN2,238.07,Crystal,303.1,101.325,0.0111 ± 0.0002
1-ethyl-3-methylimidazolium iodide,C6H11IN2,238.07,Crystal,308.1,101.325,0.013 ± 0.0003
1-ethyl-3-methylimidazolium iodide,C6H11IN2,238.07,Crystal,313.1,101.325,0.0112 ± 0.0003
1-ethyl-3-methylimidazolium iodide,C6H11IN2,238.07,Crystal,313.1,101.325,0.0129 ± 0.0003
1-ethyl-3-methylimidazolium iodide,C6H11IN2,238.07,Crystal,313.1,101.325,0.0155 ± 0.0003
1-ethyl-3-methylimidazolium iodide,C6H11IN2,238.07,Crystal,318.1,101.325,0.0198 ± 0.0005
1-ethyl-3-methylimidazolium iodide,C6H11IN2,238.07,Crystal,323.1,101.325,0.0204 ± 0.0006
1-ethyl-3-methylimidazolium iodide,C6H11IN2,238.07,Crystal,323.1,101.325,0.0282 ± 0.0007
1-ethyl-3-methylimidazolium iodide,C6H11IN2,238.07,Crystal,328.1,101.325,0.028 ± 0.0006
1-ethyl-3-methylimidazolium iodide,C6H11IN2,238.07,Crystal,328.1,101.325,0.0388 ± 0.0008
1-ethyl-3-methylimidazolium iodide,C6H11IN2,238.07,Crystal,330.1,101.325,0.0346 ± 0.0007
1-ethyl-3-methylimidazolium iodide,C6H11IN2,238.07,Crystal,333.1,101.325,0.0441 ± 0.0011
1-ethyl-3-methylimidazolium iodide,C6H11IN2,238.07,Crystal,335.1,101.325,0.0523 ± 0.0016
1-ethyl-3-methylimidazolium iodide,C6H11IN2,238.07,Crystal,338.1,101.325,0.0741 ± 0.0021
1-ethyl-3-methylimidazolium iodide,C6H11IN2,238.07,Crystal,340.1,101.325,0.0902 ± 0.0038
1-ethyl-3-methylimidazolium iodide,C6H11IN2,238.07,Crystal,343.1,101.325,0.1552 ± 0.006
1-ethyl-3-methylimidazolium iodide,C6H11IN2,238.07,Crystal,345.1,101.325,0.219 ± 0.012
1-ethyl-3-methylimidazolium iodide,C6H11IN2,238.07,Crystal,348.1,101.325,0.421 ± 0.016
1-butyl-1-methylpyrrolidinium bis(trifluoromethylsulfonyl)imide,C11H20F6N2O4S2,422.4,Liquid,288.45,101.325,0.12 ± 0.01
1-butyl-1-methylpyrrolidinium bis(trifluoromethylsulfonyl)imide,C11H20F6N2O4S2,422.4,Liquid,293.25,101.325,0.15 ± 0.01
1-butyl-1-methylpyrrolidinium bis(trifluoromethylsulfonyl)imide,C11H20F6N2O4S2,422.4,Liquid,298.45,101.325,0.2 ± 0.01
1-butyl-1-methylpyrrolidinium bis(trifluoromethylsulfonyl)imide,C11H20F6N2O4S2,422.4,Liquid,303.35,101.325,0.26 ± 0.01
1-butyl-1-methylpyrrolidinium bis(trifluoromethylsulfonyl)imide,C11H20F6N2O4S2,422.4,Liquid,308.35,101.325,0.3 ± 0.01
1-butyl-1-methylpyrrolidinium bis(trifluoromethylsulfonyl)imide,C11H20F6N2O4S2,422.4,Liquid,313.25,101.325,0.37 ± 0.01
1-butyl-1-methylpyrrolidinium bis(trifluoromethylsulfonyl)imide,C11H20F6N2O4S2,422.4,Liquid,318.25,101.325,0.46 ± 0.01
1-butyl-1-methylpyrrolidinium bis(trifluoromethylsulfonyl)imide,C11H20F6N2O4S2,422.4,Liquid,323.15,101.325,0.54 ± 0.01
1-butyl-1-methylpyrrolidinium bis(trifluoromethylsulfonyl)imide,C11H20F6N2O4S2,422.4,Liquid,328.15,101.325,0.63 ± 0.01
1-butyl-1-methylpyrrolidinium bis(trifluoromethylsulfonyl)imide,C11H20F6N2O4S2,422.4,Liquid,333.35,101.325,0.74 ± 0.02
1-butyl-1-methylpyrrolidinium bis(trifluoromethylsulfonyl)imide,C11H20F6N2O4S2,422.4,Liquid,338.05,101.325,0.84 ± 0.02
1-butyl-1-methylpyrrolidinium bis(trifluoromethylsulfonyl)imide,C11H20F6N2O4S2,422.4,Liquid,343.25,101.325,0.96 ± 0.02
1-butyl-1-methylpyrrolidinium bis(trifluoromethylsulfonyl)imide,C11H20F6N2O4S2,422.4,Liquid,348.45,101.325,1.09 ± 0.02
1-butyl-1-methylpyrrolidinium bis(trifluoromethylsulfonyl)imide,C11H20F6N2O4S2,422.4,Liquid,353.35,101.325,1.24 ± 0.03
1-butyl-1-methylpyrrolidinium bis(trifluoromethylsulfonyl)imide,C11H20F6N2O4S2,422.4,Liquid,358.35,101.325,1.39 ± 0.03
1-butyl-1-methylpyrrolidinium bis(trifluoromethylsulfonyl)imide,C11H20F6N2O4S2,422.4,Liquid,363,101.325,1.55 ± 0.03
1-butyl-1-methylpyrrolidinium bis(trifluoromethylsulfonyl)imide,C11H20F6N2O4S2,422.4,Liquid,363.25,101.325,1.54 ± 0.03
1-butyl-1-methylpyrrolidinium bis(trifluoromethylsulfonyl)imide,C11H20F6N2O4S2,422.4,Liquid,368.25,101.325,1.71 ± 0.03
1-butyl-1-methylpyrrolidinium bis(trifluoromethylsulfonyl)imide,C11H20F6N2O4S2,422.4,Liquid,373,101.325,1.89 ± 0.04
1-butyl-1-methylpyrrolidinium bis(trifluoromethylsulfonyl)imide,C11H20F6N2O4S2,422.4,Liquid,373.45,101.325,1.88 ± 0.04
1-butyl-1-methylpyrrolidinium bis(trifluoromethylsulfonyl)imide,C11H20F6N2O4S2,422.4,Liquid,378.45,101.325,2.06 ± 0.04
1-butyl-1-methylpyrrolidinium bis(trifluoromethylsulfonyl)imide,C11H20F6N2O4S2,422.4,Liquid,383.1,101.325,2.26 ± 0.05
1-butyl-1-methylpyrrolidinium bis(trifluoromethylsulfonyl)imide,C11H20F6N2O4S2,422.4,Liquid,383.35,101.325,2.26 ± 0.05
1-butyl-1-methylpyrrolidinium bis(trifluoromethylsulfonyl)imide,C11H20F6N2O4S2,422.4,Liquid,388.35,101.325,2.5 ± 0.05
1-butyl-1-methylpyrrolidinium bis(trifluoromethylsulfonyl)imide,C11H20F6N2O4S2,422.4,Liquid,393.1,101.325,2.7 ± 0.05
1-butyl-1-methylpyrrolidinium bis(trifluoromethylsulfonyl)imide,C11H20F6N2O4S2,422.4,Liquid,393.25,101.325,2.7 ± 0.05
1-butyl-1-methylpyrrolidinium bis(trifluoromethylsulfonyl)imide,C11H20F6N2O4S2,422.4,Liquid,398.45,101.325,2.91 ± 0.06
1-butyl-1-methylpyrrolidinium bis(trifluoromethylsulfonyl)imide,C11H20F6N2O4S2,422.4,Liquid,403.1,101.325,3.12 ± 0.06
1-butyl-1-methylpyrrolidinium bis(trifluoromethylsulfonyl)imide,C11H20F6N2O4S2,422.4,Liquid,403.45,101.325,3.15 ± 0.06
1-butyl-1-methylpyrrolidinium bis(trifluoromethylsulfonyl)imide,C11H20F6N2O4S2,422.4,Liquid,408.35,101.325,3.36 ± 0.07
1-butyl-1-methylpyrrolidinium bis(trifluoromethylsulfonyl)imide,C11H20F6N2O4S2,422.4,Liquid,413.1,101.325,3.6 ± 0.07
1-butyl-1-methylpyrrolidinium bis(trifluoromethylsulfonyl)imide,C11H20F6N2O4S2,422.4,Liquid,413.35,101.325,3.59 ± 0.07
1-methyl-1-octylpyrrolidinium bis(trifluoromethylsulfonyl)imide,C15H28F6N2O4S2,478.51,Liquid,288.45,101.325,0.04 ± 0.001
1-methyl-1-octylpyrrolidinium bis(trifluoromethylsulfonyl)imide,C15H28F6N2O4S2,478.51,Liquid,293.45,101.325,0.061 ± 0.001
1-methyl-1-octylpyrrolidinium bis(trifluoromethylsulfonyl)imide,C15H28F6N2O4S2,478.51,Liquid,298.15,101.325,0.081 ± 0.002
1-methyl-1-octylpyrrolidinium bis(trifluoromethylsulfonyl)imide,C15H28F6N2O4S2,478.51,Liquid,303.35,101.325,0.11 ± 0.01
1-methyl-1-octylpyrrolidinium bis(trifluoromethylsulfonyl)imide,C15H28F6N2O4S2,478.51,Liquid,308.35,101.325,0.12 ± 0.01
1-methyl-1-octylpyrrolidinium bis(trifluoromethylsulfonyl)imide,C15H28F6N2O4S2,478.51,Liquid,313.25,101.325,0.16 ± 0.01
1-methyl-1-octylpyrrolidinium bis(trifluoromethylsulfonyl)imide,C15H28F6N2O4S2,478.51,Liquid,318.25,101.325,0.19 ± 0.01
1-methyl-1-octylpyrrolidinium bis(trifluoromethylsulfonyl)imide,C15H28F6N2O4S2,478.51,Liquid,323.15,101.325,0.25 ± 0.01
1-methyl-1-octylpyrrolidinium bis(trifluoromethylsulfonyl)imide,C15H28F6N2O4S2,478.51,Liquid,328.35,101.325,0.27 ± 0.01
1-methyl-1-octylpyrrolidinium bis(trifluoromethylsulfonyl)imide,C15H28F6N2O4S2,478.51,Liquid,333.55,101.325,0.33 ± 0.01
1-methyl-1-octylpyrrolidinium bis(trifluoromethylsulfonyl)imide,C15H28F6N2O4S2,478.51,Liquid,338.25,101.325,0.39 ± 0.01
1-methyl-1-octylpyrrolidinium bis(trifluoromethylsulfonyl)imide,C15H28F6N2O4S2,478.51,Liquid,343.25,101.325,0.47 ± 0.01
1-methyl-1-octylpyrrolidinium bis(trifluoromethylsulfonyl)imide,C15H28F6N2O4S2,478.51,Liquid,348.15,101.325,0.53 ± 0.01
1-methyl-1-octylpyrrolidinium bis(trifluoromethylsulfonyl)imide,C15H28F6N2O4S2,478.51,Liquid,353.65,101.325,0.59 ± 0.01
1-methyl-1-octylpyrrolidinium bis(trifluoromethylsulfonyl)imide,C15H28F6N2O4S2,478.51,Liquid,358.35,101.325,0.67 ± 0.01
1-methyl-1-octylpyrrolidinium bis(trifluoromethylsulfonyl)imide,C15H28F6N2O4S2,478.51,Liquid,363,101.325,0.76 ± 0.02
1-methyl-1-octylpyrrolidinium bis(trifluoromethylsulfonyl)imide,C15H28F6N2O4S2,478.51,Liquid,363.25,101.325,0.76 ± 0.02
1-methyl-1-octylpyrrolidinium bis(trifluoromethylsulfonyl)imide,C15H28F6N2O4S2,478.51,Liquid,368.45,101.325,0.84 ± 0.02
1-methyl-1-octylpyrrolidinium bis(trifluoromethylsulfonyl)imide,C15H28F6N2O4S2,478.51,Liquid,373,101.325,0.94 ± 0.02
1-methyl-1-octylpyrrolidinium bis(trifluoromethylsulfonyl)imide,C15H28F6N2O4S2,478.51,Liquid,373.25,101.325,0.94 ± 0.02
1-methyl-1-octylpyrrolidinium bis(trifluoromethylsulfonyl)imide,C15H28F6N2O4S2,478.51,Liquid,378.45,101.325,1.04 ± 0.02
1-methyl-1-octylpyrrolidinium bis(trifluoromethylsulfonyl)imide,C15H28F6N2O4S2,478.51,Liquid,383.1,101.325,1.15 ± 0.02
1-methyl-1-octylpyrrolidinium bis(trifluoromethylsulfonyl)imide,C15H28F6N2O4S2,478.51,Liquid,383.15,101.325,1.13 ± 0.02
1-methyl-1-octylpyrrolidinium bis(trifluoromethylsulfonyl)imide,C15H28F6N2O4S2,478.51,Liquid,388.35,101.325,1.24 ± 0.03
1-methyl-1-octylpyrrolidinium bis(trifluoromethylsulfonyl)imide,C15H28F6N2O4S2,478.51,Liquid,393.1,101.325,1.36 ± 0.03
1-methyl-1-octylpyrrolidinium bis(trifluoromethylsulfonyl)imide,C15H28F6N2O4S2,478.51,Liquid,393.55,101.325,1.36 ± 0.03
1-methyl-1-octylpyrrolidinium bis(trifluoromethylsulfonyl)imide,C15H28F6N2O4S2,478.51,Liquid,398.45,101.325,1.48 ± 0.03
1-methyl-1-octylpyrrolidinium bis(trifluoromethylsulfonyl)imide,C15H28F6N2O4S2,478.51,Liquid,403.1,101.325,1.59 ± 0.03
1-methyl-1-octylpyrrolidinium bis(trifluoromethylsulfonyl)imide,C15H28F6N2O4S2,478.51,Liquid,403.65,101.325,1.59 ± 0.03
1-methyl-1-octylpyrrolidinium bis(trifluoromethylsulfonyl)imide,C15H28F6N2O4S2,478.51,Liquid,408.35,101.325,1.72 ± 0.03
1-methyl-1-octylpyrrolidinium bis(trifluoromethylsulfonyl)imide,C15H28F6N2O4S2,478.51,Liquid,413.1,101.325,1.85 ± 0.04
1-methyl-1-octylpyrrolidinium bis(trifluoromethylsulfonyl)imide,C15H28F6N2O4S2,478.51,Liquid,413.35,101.325,1.83 ± 0.04
1-methyl-1-propylpyrrolidinium bis(trifluoromethylsulfonyl)imide,C10H18F6N2O4S2,408.37,Liquid,288.05,101.325,0.28 ± 0.01
1-methyl-1-propylpyrrolidinium bis(trifluoromethylsulfonyl)imide,C10H18F6N2O4S2,408.37,Liquid,293.25,101.325,0.34 ± 0.01
1-methyl-1-propylpyrrolidinium bis(trifluoromethylsulfonyl)imide,C10H18F6N2O4S2,408.37,Liquid,298.45,101.325,0.41 ± 0.01
1-methyl-1-propylpyrrolidinium bis(trifluoromethylsulfonyl)imide,C10H18F6N2O4S2,408.37,Liquid,303.15,101.325,0.52 ± 0.01
1-methyl-1-propylpyrrolidinium bis(trifluoromethylsulfonyl)imide,C10H18F6N2O4S2,408.37,Liquid,308.05,101.325,0.62 ± 0.01
1-methyl-1-propylpyrrolidinium bis(trifluoromethylsulfonyl)imide,C10H18F6N2O4S2,408.37,Liquid,313.25,101.325,0.7 ± 0.02
1-methyl-1-propylpyrrolidinium bis(trifluoromethylsulfonyl)imide,C10H18F6N2O4S2,408.37,Liquid,317.95,101.325,0.82 ± 0.02
1-methyl-1-propylpyrrolidinium bis(trifluoromethylsulfonyl)imide,C10H18F6N2O4S2,408.37,Liquid,323.15,101.325,0.94 ± 0.02
1-methyl-1-propylpyrrolidinium bis(trifluoromethylsulfonyl)imide,C10H18F6N2O4S2,408.37,Liquid,328.15,101.325,1.08 ± 0.02
1-methyl-1-propylpyrrolidinium bis(trifluoromethylsulfonyl)imide,C10H18F6N2O4S2,408.37,Liquid,333.05,101.325,1.19 ± 0.02
1-methyl-1-propylpyrrolidinium bis(trifluoromethylsulfonyl)imide,C10H18F6N2O4S2,408.37,Liquid,338.25,101.325,1.35 ± 0.03
1-methyl-1-propylpyrrolidinium bis(trifluoromethylsulfonyl)imide,C10H18F6N2O4S2,408.37,Liquid,343.25,101.325,1.51 ± 0.03
1-methyl-1-propylpyrrolidinium bis(trifluoromethylsulfonyl)imide,C10H18F6N2O4S2,408.37,Liquid,348.65,101.325,1.69 ± 0.03
1-methyl-1-propylpyrrolidinium bis(trifluoromethylsulfonyl)imide,C10H18F6N2O4S2,408.37,Liquid,353.35,101.325,1.86 ± 0.04
1-methyl-1-propylpyrrolidinium bis(trifluoromethylsulfonyl)imide,C10H18F6N2O4S2,408.37,Liquid,358.15,101.325,2.03 ± 0.04
1-methyl-1-propylpyrrolidinium bis(trifluoromethylsulfonyl)imide,C10H18F6N2O4S2,408.37,Liquid,363,101.325,2.23 ± 0.04
1-methyl-1-propylpyrrolidinium bis(trifluoromethylsulfonyl)imide,C10H18F6N2O4S2,408.37,Liquid,363.25,101.325,2.21 ± 0.04
1-methyl-1-propylpyrrolidinium bis(trifluoromethylsulfonyl)imide,C10H18F6N2O4S2,408.37,Liquid,368.25,101.325,2.46 ± 0.05
1-methyl-1-propylpyrrolidinium bis(trifluoromethylsulfonyl)imide,C10H18F6N2O4S2,408.37,Liquid,373,101.325,2.65 ± 0.05
1-methyl-1-propylpyrrolidinium bis(trifluoromethylsulfonyl)imide,C10H18F6N2O4S2,408.37,Liquid,373.25,101.325,2.65 ± 0.05
1-methyl-1-propylpyrrolidinium bis(trifluoromethylsulfonyl)imide,C10H18F6N2O4S2,408.37,Liquid,378.45,101.325,2.85 ± 0.06
1-methyl-1-propylpyrrolidinium bis(trifluoromethylsulfonyl)imide,C10H18F6N2O4S2,408.37,Liquid,383.1,101.325,3.07 ± 0.06
1-methyl-1-propylpyrrolidinium bis(trifluoromethylsulfonyl)imide,C10H18F6N2O4S2,408.37,Liquid,383.35,101.325,3.06 ± 0.06
1-methyl-1-propylpyrrolidinium bis(trifluoromethylsulfonyl)imide,C10H18F6N2O4S2,408.37,Liquid,388.05,101.325,3.29 ± 0.07
1-methyl-1-propylpyrrolidinium bis(trifluoromethylsulfonyl)imide,C10H18F6N2O4S2,408.37,Liquid,393.1,101.325,3.52 ± 0.07
1-methyl-1-propylpyrrolidinium bis(trifluoromethylsulfonyl)imide,C10H18F6N2O4S2,408.37,Liquid,393.25,101.325,3.51 ± 0.07
1-methyl-1-propylpyrrolidinium bis(trifluoromethylsulfonyl)imide,C10H18F6N2O4S2,408.37,Liquid,398.25,101.325,3.73 ± 0.07
1-methyl-1-propylpyrrolidinium bis(trifluoromethylsulfonyl)imide,C10H18F6N2O4S2,408.37,Liquid,403.1,101.325,3.97 ± 0.08
1-methyl-1-propylpyrrolidinium bis(trifluoromethylsulfonyl)imide,C10H18F6N2O4S2,408.37,Liquid,403.45,101.325,3.99 ± 0.08
1-methyl-1-propylpyrrolidinium bis(trifluoromethylsulfonyl)imide,C10H18F6N2O4S2,408.37,Liquid,408.15,101.325,4.22 ± 0.08
1-methyl-1-propylpyrrolidinium bis(trifluoromethylsulfonyl)imide,C10H18F6N2O4S2,408.37,Liquid,413.1,101.325,4.45 ± 0.09
1-methyl-1-propylpyrrolidinium bis(trifluoromethylsulfonyl)imide,C10H18F6N2O4S2,408.37,Liquid,413.55,101.325,4.44 ± 0.09
diethylmethylammonium methanesulfonate,C6H17NO3S,183.27,Crystal,185.2,101.325,9.4e-12 ± 1e-10
diethylmethylammonium methanesulfonate,C6H17NO3S,183.27,Crystal,189.1,101.325,4.2e-11 ± 1e-10
diethylmethylammonium methanesulfonate,C6H17NO3S,183.27,Crystal,193.2,101.325,1.6e-10 ± 1e-10
diethylmethylammonium methanesulfonate,C6H17NO3S,183.27,Crystal,197.2,101.325,5.2e-10 ± 1.1e-10
diethylmethylammonium methanesulfonate,C6H17NO3S,183.27,Crystal,201.1,101.325,1.4e-09 ± 1e-10
diethylmethylammonium methanesulfonate,C6H17NO3S,183.27,Crystal,205.3,101.325,4.9e-09 ± 3e-10
diethylmethylammonium methanesulfonate,C6H17NO3S,183.27,Crystal,209.1,101.325,1.9e-08 ± 1e-09
diethylmethylammonium methanesulfonate,C6H17NO3S,183.27,Crystal,213,101.325,5.1e-08 ± 3e-09
diethylmethylammonium methanesulfonate,C6H17NO3S,183.27,Crystal,217.1,101.325,1.2e-07 ± 1e-08
diethylmethylammonium methanesulfonate,C6H17NO3S,183.27,Crystal,221,101.325,3e-07 ± 2e-08
diethylmethylammonium methanesulfonate,C6H17NO3S,183.27,Crystal,225.1,101.325,7.4e-07 ± 4e-08
diethylmethylammonium methanesulfonate,C6H17NO3S,183.27,Crystal,228.8,101.325,1.6e-06 ± 1e-07
diethylmethylammonium methanesulfonate,C6H17NO3S,183.27,Crystal,232.7,101.325,3.3e-06 ± 2e-07
diethylmethylammonium methanesulfonate,C6H17NO3S,183.27,Crystal,237,101.325,6.3e-06 ± 4e-07
diethylmethylammonium methanesulfonate,C6H17NO3S,183.27,Crystal,243,101.325,1.6e-05 ± 1e-06
diethylmethylammonium methanesulfonate,C6H17NO3S,183.27,Crystal,247.4,101.325,3.1e-05 ± 2e-06
diethylmethylammonium methanesulfonate,C6H17NO3S,183.27,Crystal,251.2,101.325,4.8e-05 ± 3e-06
diethylmethylammonium methanesulfonate,C6H17NO3S,183.27,Crystal,256.7,101.325,0.00011 ± 1e-05
diethylmethylammonium methanesulfonate,C6H17NO3S,183.27,Crystal,260.8,101.325,0.00018 ± 1e-05
diethylmethylammonium methanesulfonate,C6H17NO3S,183.27,Crystal,266.7,101.325,0.00036 ± 2e-05
diethylmethylammonium methanesulfonate,C6H17NO3S,183.27,Crystal,272.9,101.325,0.00062 ± 4e-05
diethylmethylammonium methanesulfonate,C6H17NO3S,183.27,Crystal,276.7,101.325,0.00086 ± 5e-05
diethylmethylammonium methanesulfonate,C6H17NO3S,183.27,Crystal,280,101.325,0.0012 ± 0.0001
diethylmethylammonium methanesulfonate,C6H17NO3S,183.27,Crystal,283.4,101.325,0.002 ± 0.0001
diethylmethylammonium methanesulfonate,C6H17NO3S,183.27,Crystal,287.5,101.325,0.0029 ± 0.0002
diethylmethylammonium methanesulfonate,C6H17NO3S,183.27,Crystal,291.3,101.325,0.0045 ± 0.0003
diethylmethylammonium methanesulfonate,C6H17NO3S,183.27,Crystal,294.6,101.325,0.0073 ± 0.0004
diethylmethylammonium methanesulfonate,C6H17NO3S,183.27,Crystal,298.7,101.325,0.013 ± 0.001
diethylmethylammonium methanesulfonate,C6H17NO3S,183.27,Crystal,302.9,101.325,0.024 ± 0.002
diethylmethylammonium methanesulfonate,C6H17NO3S,183.27,Crystal,306.5,101.325,0.069 ± 0.004
diethylmethylammonium methanesulfonate,C6H17NO3S,183.27,Crystal,309,101.325,0.111 ± 0.007
diethylmethylammonium methanesulfonate,C6H17NO3S,183.27,Crystal,310.9,101.325,0.26 ± 0.016
1-ethyl-3-methylimidazolium hexafluorophosphate,C6H11F6N2P,256.13,Liquid,299.1,101.325,0.491 ± 0.011
1-ethyl-3-methylimidazolium hexafluorophosphate,C6H11F6N2P,256.13,Liquid,303.6,101.325,0.583 ± 0.013
1-ethyl-3-methylimidazolium hexafluorophosphate,C6H11F6N2P,256.13,Liquid,308.9,101.325,0.715 ± 0.015
1-ethyl-3-methylimidazolium hexafluorophosphate,C6H11F6N2P,256.13,Liquid,312.6,101.325,0.814 ± 0.017
1-ethyl-3-methylimidazolium hexafluorophosphate,C6H11F6N2P,256.13,Liquid,318.4,101.325,0.973 ± 0.02
1-ethyl-3-methylimidazolium hexafluorophosphate,C6H11F6N2P,256.13,Liquid,323.1,101.325,1.11 ± 0.02
1-ethyl-3-methylimidazolium hexafluorophosphate,C6H11F6N2P,256.13,Liquid,327.8,101.325,1.25 ± 0.03
1-ethyl-3-methylimidazolium hexafluorophosphate,C6H11F6N2P,256.13,Liquid,333.1,101.325,1.71 ± 0.04
1-ethyl-3-methylimidazolium hexafluorophosphate,C6H11F6N2P,256.13,Liquid,334.6,101.325,1.53 ± 0.03
1-ethyl-3-methylimidazolium hexafluorophosphate,C6H11F6N2P,256.13,Liquid,338,101.325,1.61 ± 0.04
1-ethyl-3-methylimidazolium hexafluorophosphate,C6H11F6N2P,256.13,Liquid,338.1,101.325,1.86 ± 0.04
1-ethyl-3-methylimidazolium hexafluorophosphate,C6H11F6N2P,256.13,Liquid,343.1,101.325,2.09 ± 0.12
1-ethyl-3-methylimidazolium hexafluorophosphate,C6H11F6N2P,256.13,Liquid,343.6,101.325,1.81 ± 0.12
1-ethyl-3-methylimidazolium hexafluorophosphate,C6H11F6N2P,256.13,Liquid,348.1,101.325,2.33 ± 0.05
1-ethyl-3-methylimidazolium hexafluorophosphate,C6H11F6N2P,256.13,Liquid,350.9,101.325,2.09 ± 0.04
1-ethyl-3-methylimidazolium hexafluorophosphate,C6H11F6N2P,256.13,Liquid,353.1,101.325,2.64 ± 0.05
1-ethyl-3-methylimidazolium hexafluorophosphate,C6H11F6N2P,256.13,Liquid,356.5,101.325,2.31 ± 0.05
1-ethyl-3-methylimidazolium hexafluorophosphate,C6H11F6N2P,256.13,Liquid,358.1,101.325,2.9 ± 0.06
1-ethyl-3-methylimidazolium hexafluorophosphate,C6H11F6N2P,256.13,Liquid,361.1,101.325,2.47 ± 0.05
1-ethyl-3-methylimidazolium hexafluorophosphate,C6H11F6N2P,256.13,Liquid,363.1,101.325,3.07 ± 0.07
1-ethyl-3-methylimidazolium hexafluorophosphate,C6H11F6N2P,256.13,Liquid,368.1,101.325,3.34 ± 0.07
1-ethyl-3-methylimidazolium hexafluorophosphate,C6H11F6N2P,256.13,Liquid,373.1,101.325,3.7 ± 0.08
1-ethyl-3-methylimidazolium hexafluorophosphate,C6H11F6N2P,256.13,Liquid,378.1,101.325,4.04 ± 0.08
1-ethyl-3-methylimidazolium hexafluorophosphate,C6H11F6N2P,256.13,Liquid,383.1,101.325,4.39 ± 0.09
1-ethyl-3-methylimidazolium hexafluorophosphate,C6H11F6N2P,256.13,Liquid,388.1,101.325,4.72 ± 0.1
1-ethyl-3-methylimidazolium hexafluorophosphate,C6H11F6N2P,256.13,Liquid,393.1,101.325,5.06 ± 0.1
1-ethyl-3-methylimidazolium hexafluorophosphate,C6H11F6N2P,256.13,Liquid,398.1,101.325,5.41 ± 0.11
1-ethyl-3-methylimidazolium hexafluorophosphate,C6H11F6N2P,256.13,Liquid,403.1,101.325,5.75 ± 0.12
1-ethyl-3-methylimidazolium hexafluorophosphate,C6H11F6N2P,256.13,Liquid,408.1,101.325,6.12 ± 0.12
1-ethyl-3-methylimidazolium hexafluorophosphate,C6H11F6N2P,256.13,Liquid,413.1,101.325,6.41 ± 0.13
1-ethyl-3-methylimidazolium hexafluorophosphate,C6H11F6N2P,256.13,Liquid,418.1,101.325,6.66 ± 0.13
