Repository: wangyingxie/ILP

# ILP
This repository is the place where you can find ML codes for prediction of IL properties.
1.  Document Introduction 
  1.	output folder：Used to store the output files for the ILP Class.
  2.	ILP.py：Source code of ILP Class.
2. ILP Class Introduction
1.	dataCrawler(parser="html.parser",url="https://iolitec.de/en/products/list")
Default parser is "html.parser" and the target URL is https://iolitec.de/en/products/list. By using this method, the properties and chemical formula of the ion pairs in the URL can be crawled and cleaned. The final data will be exported as "dataset_iolitech.csv".

File: output/ionic_liquid_ILthermo_conductivcity.csv (part 5 of 20)
Label,Formula,Mol weight,Phase,"Temperature, K","Pressure, kPa","Electrical conductivity, S/m"
1-ethyl-3-methylimidazolium hexafluorophosphate,C6H11F6N2P,256.13,Liquid,423.1,101.325,6.87 ± 0.14
1-hexyl-1-methylpyrrolidinium bis(trifluoromethanesulfonyl)imide,C13H24F6N2O4S2,450.46,Liquid,298.45,101.325,0.16 ± 0.01
1-hexyl-1-methylpyrrolidinium bis(trifluoromethanesulfonyl)imide,C13H24F6N2O4S2,450.46,Liquid,303.55,101.325,0.19 ± 0.01
1-hexyl-1-methylpyrrolidinium bis(trifluoromethanesulfonyl)imide,C13H24F6N2O4S2,450.46,Liquid,313.55,101.325,0.25 ± 0.01
1-hexyl-1-methylpyrrolidinium bis(trifluoromethanesulfonyl)imide,C13H24F6N2O4S2,450.46,Liquid,318.65,101.325,0.31 ± 0.01
1-hexyl-1-methylpyrrolidinium bis(trifluoromethanesulfonyl)imide,C13H24F6N2O4S2,450.46,Liquid,323.65,101.325,0.39 ± 0.01
1-hexyl-1-methylpyrrolidinium bis(trifluoromethanesulfonyl)imide,C13H24F6N2O4S2,450.46,Liquid,328.15,101.325,0.45 ± 0.01
1-hexyl-1-methylpyrrolidinium bis(trifluoromethanesulfonyl)imide,C13H24F6N2O4S2,450.46,Liquid,333.35,101.325,0.53 ± 0.01
1-hexyl-1-methylpyrrolidinium bis(trifluoromethanesulfonyl)imide,C13H24F6N2O4S2,450.46,Liquid,338.25,101.325,0.61 ± 0.01
1-hexyl-1-methylpyrrolidinium bis(trifluoromethanesulfonyl)imide,C13H24F6N2O4S2,450.46,Liquid,343.25,101.325,0.68 ± 0.01
1-hexyl-1-methylpyrrolidinium bis(trifluoromethanesulfonyl)imide,C13H24F6N2O4S2,450.46,Liquid,348.65,101.325,0.78 ± 0.02
1-hexyl-1-methylpyrrolidinium bis(trifluoromethanesulfonyl)imide,C13H24F6N2O4S2,450.46,Liquid,353.15,101.325,0.88 ± 0.02
1-hexyl-1-methylpyrrolidinium bis(trifluoromethanesulfonyl)imide,C13H24F6N2O4S2,450.46,Liquid,358.35,101.325,0.98 ± 0.02
1-hexyl-1-methylpyrrolidinium bis(trifluoromethanesulfonyl)imide,C13H24F6N2O4S2,450.46,Liquid,363,101.325,1.1 ± 0.02
1-hexyl-1-methylpyrrolidinium bis(trifluoromethanesulfonyl)imide,C13H24F6N2O4S2,450.46,Liquid,363.05,101.325,1.09 ± 0.02
1-hexyl-1-methylpyrrolidinium bis(trifluoromethanesulfonyl)imide,C13H24F6N2O4S2,450.46,Liquid,368.25,101.325,1.19 ± 0.02
1-hexyl-1-methylpyrrolidinium bis(trifluoromethanesulfonyl)imide,C13H24F6N2O4S2,450.46,Liquid,373,101.325,1.34 ± 0.03
1-hexyl-1-methylpyrrolidinium bis(trifluoromethanesulfonyl)imide,C13H24F6N2O4S2,450.46,Liquid,373.45,101.325,1.33 ± 0.03
1-hexyl-1-methylpyrrolidinium bis(trifluoromethanesulfonyl)imide,C13H24F6N2O4S2,450.46,Liquid,378.45,101.325,1.47 ± 0.03
1-hexyl-1-methylpyrrolidinium bis(trifluoromethanesulfonyl)imide,C13H24F6N2O4S2,450.46,Liquid,383.1,101.325,1.6 ± 0.03
1-hexyl-1-methylpyrrolidinium bis(trifluoromethanesulfonyl)imide,C13H24F6N2O4S2,450.46,Liquid,383.35,101.325,1.59 ± 0.03
1-hexyl-1-methylpyrrolidinium bis(trifluoromethanesulfonyl)imide,C13H24F6N2O4S2,450.46,Liquid,388.05,101.325,1.73 ± 0.04
1-hexyl-1-methylpyrrolidinium bis(trifluoromethanesulfonyl)imide,C13H24F6N2O4S2,450.46,Liquid,393.1,101.325,1.88 ± 0.04
1-hexyl-1-methylpyrrolidinium bis(trifluoromethanesulfonyl)imide,C13H24F6N2O4S2,450.46,Liquid,393.55,101.325,1.87 ± 0.04
1-hexyl-1-methylpyrrolidinium bis(trifluoromethanesulfonyl)imide,C13H24F6N2O4S2,450.46,Liquid,398.25,101.325,2.02 ± 0.04
1-hexyl-1-methylpyrrolidinium bis(trifluoromethanesulfonyl)imide,C13H24F6N2O4S2,450.46,Liquid,403.1,101.325,2.18 ± 0.04
1-hexyl-1-methylpyrrolidinium bis(trifluoromethanesulfonyl)imide,C13H24F6N2O4S2,450.46,Liquid,403.45,101.325,2.17 ± 0.04
1-hexyl-1-methylpyrrolidinium bis(trifluoromethanesulfonyl)imide,C13H24F6N2O4S2,450.46,Liquid,408.35,101.325,2.37 ± 0.05
1-hexyl-1-methylpyrrolidinium bis(trifluoromethanesulfonyl)imide,C13H24F6N2O4S2,450.46,Liquid,413.1,101.325,2.53 ± 0.05
1-hexyl-1-methylpyrrolidinium bis(trifluoromethanesulfonyl)imide,C13H24F6N2O4S2,450.46,Liquid,413.35,101.325,2.55 ± 0.05
1-ethyl-3-methylimidazolium chloride,C6H11ClN2,146.62,Liquid,289,101.325,0.0025 ± 0.0007
1-ethyl-3-methylimidazolium chloride,C6H11ClN2,146.62,Liquid,295.8,101.325,0.0249 ± 0.0019
1-ethyl-3-methylimidazolium chloride,C6H11ClN2,146.62,Liquid,302.9,101.325,0.129 ± 0.004
1-ethyl-3-methylimidazolium chloride,C6H11ClN2,146.62,Liquid,308.7,101.325,0.194 ± 0.005
1-ethyl-3-methylimidazolium chloride,C6H11ClN2,146.62,Liquid,312.8,101.325,0.256 ± 0.006
1-ethyl-3-methylimidazolium chloride,C6H11ClN2,146.62,Liquid,317.7,101.325,0.344 ± 0.008
1-ethyl-3-methylimidazolium chloride,C6H11ClN2,146.62,Liquid,323.7,101.325,0.487 ± 0.011
1-ethyl-3-methylimidazolium chloride,C6H11ClN2,146.62,Liquid,328.4,101.325,0.628 ± 0.014
1-ethyl-3-methylimidazolium chloride,C6H11ClN2,146.62,Liquid,333.5,101.325,0.802 ± 0.018
1-ethyl-3-methylimidazolium chloride,C6H11ClN2,146.62,Liquid,337.8,101.325,0.975 ± 0.021
1-ethyl-3-methylimidazolium chloride,C6H11ClN2,146.62,Liquid,341.2,101.325,1.12 ± 0.02
1-ethyl-3-methylimidazolium chloride,C6H11ClN2,146.62,Liquid,345.6,101.325,1.33 ± 0.03
1-ethyl-3-methylimidazolium chloride,C6H11ClN2,146.62,Liquid,350.1,101.325,1.57 ± 0.03
1-ethyl-3-methylimidazolium chloride,C6H11ClN2,146.62,Liquid,355.1,101.325,1.87 ± 0.04
1-ethyl-3-methylimidazolium chloride,C6H11ClN2,146.62,Liquid,360.4,101.325,2.15 ± 0.05
1-ethyl-3-methylimidazolium chloride,C6H11ClN2,146.62,Liquid,366.7,101.325,2.67 ± 0.06
1-ethyl-3-methylimidazolium chloride,C6H11ClN2,146.62,Liquid,373.1,101.325,3 ± 0.06
1-ethyl-3-methylimidazolium chloride,C6H11ClN2,146.62,Liquid,378.1,101.325,3.39 ± 0.07
1-ethyl-3-methylimidazolium chloride,C6H11ClN2,146.62,Liquid,383.1,101.325,3.77 ± 0.08
1-ethyl-3-methylimidazolium chloride,C6H11ClN2,146.62,Liquid,388.1,101.325,4.17 ± 0.09
1-ethyl-3-methylimidazolium chloride,C6H11ClN2,146.62,Liquid,393.1,101.325,4.58 ± 0.09
1-ethyl-3-methylimidazolium chloride,C6H11ClN2,146.62,Liquid,398.1,101.325,5.01 ± 0.1
1-ethyl-3-methylimidazolium chloride,C6H11ClN2,146.62,Liquid,403.1,101.325,5.42 ± 0.11
1-ethyl-3-methylimidazolium chloride,C6H11ClN2,146.62,Liquid,408.1,101.325,5.85 ± 0.12
1-ethyl-3-methylimidazolium chloride,C6H11ClN2,146.62,Liquid,413.1,101.325,6.26 ± 0.13
1-ethyl-3-methylimidazolium chloride,C6H11ClN2,146.62,Liquid,418.1,101.325,6.66 ± 0.13
1-ethyl-3-methylimidazolium chloride,C6H11ClN2,146.62,Liquid,423.1,101.325,7.03 ± 0.14
1-ethyl-3-methylimidazolium chloride,C6H11ClN2,146.62,Liquid,428.1,101.325,7.38 ± 0.15
1-ethyl-3-methylimidazolium chloride,C6H11ClN2,146.62,Liquid,433.1,101.325,7.71 ± 0.15
1-butyl-3-methylimidazolium bis(trifluoromethylsulfonyl)imide,C10H15F6N3O4S2,419.36,Liquid,293.15,100,0.337 ± 0.013
1-butyl-3-methylimidazolium bis(trifluoromethylsulfonyl)imide,C10H15F6N3O4S2,419.36,Liquid,298.15,100,0.4 ± 0.016
1-butyl-3-methylimidazolium bis(trifluoromethylsulfonyl)imide,C10H15F6N3O4S2,419.36,Liquid,303.15,100,0.472 ± 0.019
1-butyl-3-methylimidazolium bis(trifluoromethylsulfonyl)imide,C10H15F6N3O4S2,419.36,Liquid,308.15,100,0.552 ± 0.022
1-butyl-3-methylimidazolium bis(trifluoromethylsulfonyl)imide,C10H15F6N3O4S2,419.36,Liquid,313.15,100,0.64 ± 0.026
1-butyl-3-methylimidazolium bis(trifluoromethylsulfonyl)imide,C10H15F6N3O4S2,419.36,Liquid,318.15,100,0.733 ± 0.029
1-butyl-3-methylimidazolium bis(trifluoromethylsulfonyl)imide,C10H15F6N3O4S2,419.36,Liquid,323.15,100,0.835 ± 0.033
1-methyl-3-octylimidazolium tetrafluoroborate,C12H23BF4N2,282.13,Liquid,298.15,100,0.0587 ± 0.0036
1-methyl-3-octylimidazolium tetrafluoroborate,C12H23BF4N2,282.13,Liquid,298.15,24.5,0.0441 ± 0.0027
1-methyl-3-octylimidazolium tetrafluoroborate,C12H23BF4N2,282.13,Liquid,298.15,49.5,0.0333 ± 0.002
1-methyl-3-octylimidazolium tetrafluoroborate,C12H23BF4N2,282.13,Liquid,298.15,73.5,0.0257 ± 0.0016
1-methyl-3-octylimidazolium tetrafluoroborate,C12H23BF4N2,282.13,Liquid,298.15,98.4,0.0197 ± 0.0012
1-methyl-3-octylimidazolium tetrafluoroborate,C12H23BF4N2,282.13,Liquid,298.15,122.9,0.01523 ± 0.00093
1-methyl-3-octylimidazolium tetrafluoroborate,C12H23BF4N2,282.13,Liquid,298.15,147.1,0.01198 ± 0.00073
1-methyl-3-octylimidazolium tetrafluoroborate,C12H23BF4N2,282.13,Liquid,298.15,171.6,0.00941 ± 0.00058
1-methyl-3-octylimidazolium tetrafluoroborate,C12H23BF4N2,282.13,Liquid,298.15,196.1,0.00742 ± 0.00046
1-methyl-3-octylimidazolium tetrafluoroborate,C12H23BF4N2,282.13,Liquid,323.15,24.5,0.203 ± 0.013
1-methyl-3-octylimidazolium tetrafluoroborate,C12H23BF4N2,282.13,Liquid,323.15,49.3,0.1622 ± 0.0099
1-methyl-3-octylimidazolium tetrafluoroborate,C12H23BF4N2,282.13,Liquid,323.15,73.5,0.1298 ± 0.0079
1-methyl-3-octylimidazolium tetrafluoroborate,C12H23BF4N2,282.13,Liquid,323.15,98.1,0.1062 ± 0.0064
1-methyl-3-octylimidazolium tetrafluoroborate,C12H23BF4N2,282.13,Liquid,323.15,122.6,0.0853 ± 0.0052
1-methyl-3-octylimidazolium tetrafluoroborate,C12H23BF4N2,282.13,Liquid,323.15,147.6,0.0695 ± 0.0042
1-methyl-3-octylimidazolium tetrafluoroborate,C12H23BF4N2,282.13,Liquid,323.15,171.6,0.0567 ± 0.0034
1-methyl-3-octylimidazolium tetrafluoroborate,C12H23BF4N2,282.13,Liquid,323.15,196.1,0.0468 ± 0.0028
1-methyl-3-octylimidazolium tetrafluoroborate,C12H23BF4N2,282.13,Liquid,323.15,24.5,0.0386 ± 0.0024
1-methyl-3-octylimidazolium tetrafluoroborate,C12H23BF4N2,282.13,Liquid,348.15,49,0.486 ± 0.029
1-methyl-3-octylimidazolium tetrafluoroborate,C12H23BF4N2,282.13,Liquid,348.15,73.5,0.406 ± 0.025
1-methyl-3-octylimidazolium tetrafluoroborate,C12H23BF4N2,282.13,Liquid,348.15,98.4,0.339 ± 0.021
1-methyl-3-octylimidazolium tetrafluoroborate,C12H23BF4N2,282.13,Liquid,348.15,122.6,0.287 ± 0.017
1-methyl-3-octylimidazolium tetrafluoroborate,C12H23BF4N2,282.13,Liquid,348.15,147.1,0.242 ± 0.015
1-methyl-3-octylimidazolium tetrafluoroborate,C12H23BF4N2,282.13,Liquid,348.15,171.6,0.206 ± 0.012
1-methyl-3-octylimidazolium tetrafluoroborate,C12H23BF4N2,282.13,Liquid,348.15,196.1,0.175 ± 0.011
1-methyl-3-octylimidazolium tetrafluoroborate,C12H23BF4N2,282.13,Liquid,348.15,19.6,0.149 ± 0.009
1-methyl-3-octylimidazolium tetrafluoroborate,C12H23BF4N2,282.13,Liquid,348.15,39.2,0.1277 ± 0.0077
3-octyl-1H-imidazol-3-ium bis(trifluoromethylsulfonyl)imide,C13H21F6N3O4S2,461.44,Liquid,293.75,49.5,0.0386 ± 0.0008
3-octyl-1H-imidazol-3-ium bis(trifluoromethylsulfonyl)imide,C13H21F6N3O4S2,461.44,Liquid,298.15,59.1,0.038 ± 0.0029
3-octyl-1H-imidazol-3-ium bis(trifluoromethylsulfonyl)imide,C13H21F6N3O4S2,461.44,Liquid,303.45,78.5,0.0649 ± 0.004
3-octyl-1H-imidazol-3-ium bis(trifluoromethylsulfonyl)imide,C13H21F6N3O4S2,461.44,Liquid,313.85,98.1,0.0984 ± 0.0034
3-octyl-1H-imidazol-3-ium bis(trifluoromethylsulfonyl)imide,C13H21F6N3O4S2,461.44,Liquid,323.85,24.2,0.121 ± 0.006
3-octyl-1H-imidazol-3-ium bis(trifluoromethylsulfonyl)imide,C13H21F6N3O4S2,461.44,Liquid,333.95,49,0.218 ± 0.01
3-octyl-1H-imidazol-3-ium bis(trifluoromethylsulfonyl)imide,C13H21F6N3O4S2,461.44,Liquid,344.15,73.5,0.309 ± 0.011
3-octyl-1H-imidazol-3-ium bis(trifluoromethylsulfonyl)imide,C13H21F6N3O4S2,461.44,Liquid,353.75,98.1,0.393 ± 0.012
3-octyl-1H-imidazol-3-ium bis(trifluoromethylsulfonyl)imide,C13H21F6N3O4S2,461.44,Liquid,364.55,122.6,0.501 ± 0.015
3-octyl-1H-imidazol-3-ium bis(trifluoromethylsulfonyl)imide,C13H21F6N3O4S2,461.44,Liquid,373.95,147.1,0.616 ± 0.016
3-octyl-1H-imidazol-3-ium bis(trifluoromethylsulfonyl)imide,C13H21F6N3O4S2,461.44,Liquid,384.55,171.3,0.706 ± 0.019
3-octyl-1H-imidazol-3-ium bis(trifluoromethylsulfonyl)imide,C13H21F6N3O4S2,461.44,Liquid,395.05,196.1,0.869 ± 0.022
3-octyl-1H-imidazol-3-ium bis(trifluoromethylsulfonyl)imide,C13H21F6N3O4S2,461.44,Liquid,404.55,24.5,0.963 ± 0.023
3-octyl-1H-imidazol-3-ium bis(trifluoromethylsulfonyl)imide,C13H21F6N3O4S2,461.44,Liquid,414.45,49.3,1.105 ± 0.025
3-octyl-1H-imidazol-3-ium bis(trifluoromethylsulfonyl)imide,C13H21F6N3O4S2,461.44,Liquid,424.85,73.5,1.182 ± 0.027
3-octyl-1H-imidazol-3-ium bis(trifluoromethylsulfonyl)imide,C13H21F6N3O4S2,461.44,Liquid,434.85,98.1,1.356 ± 0.032
3-octyl-1H-imidazol-3-ium bis(trifluoromethylsulfonyl)imide,C13H21F6N3O4S2,461.44,Liquid,444.35,122.6,1.503 ± 0.032
3-octyl-1H-imidazol-3-ium bis(trifluoromethylsulfonyl)imide,C13H21F6N3O4S2,461.44,Liquid,456.35,147.1,1.608 ± 0.033
3-octyl-1H-imidazol-3-ium bis(trifluoromethylsulfonyl)imide,C13H21F6N3O4S2,461.44,Liquid,465.75,171.6,1.662 ± 0.034
3-octyl-1H-imidazol-3-ium bis(trifluoromethylsulfonyl)imide,C13H21F6N3O4S2,461.44,Liquid,475.55,195.8,1.779 ± 0.036
3-octyl-1H-imidazol-3-ium bis(trifluoromethylsulfonyl)imide,C13H21F6N3O4S2,461.44,Liquid,485.75,101.325,1.775 ± 0.036
3-octyl-1H-imidazol-3-ium bis(trifluoromethylsulfonyl)imide,C13H21F6N3O4S2,461.44,Liquid,497.65,101.325,1.651 ± 0.038
3-octyl-1H-imidazol-3-ium bis(trifluoromethylsulfonyl)imide,C13H21F6N3O4S2,461.44,Liquid,506.25,101.325,1.383 ± 0.038
3-octyl-1H-imidazol-3-ium bis(trifluoromethylsulfonyl)imide,C13H21F6N3O4S2,461.44,Liquid,516.45,101.325,1.159 ± 0.03
3-octyl-1H-imidazol-3-ium bis(trifluoromethylsulfonyl)imide,C13H21F6N3O4S2,461.44,Liquid,528.55,101.325,0.97 ± 0.025
3-dodecyl-1H-imidazol-3-ium bis(trifluoromethylsulfonyl)imide,C17H29F6N3O4S2,517.55,Liquid,292.85,101.325,0.0168 ± 0.0006
3-dodecyl-1H-imidazol-3-ium bis(trifluoromethylsulfonyl)imide,C17H29F6N3O4S2,517.55,Liquid,298.15,101.325,0.0197 ± 0.0014
3-dodecyl-1H-imidazol-3-ium bis(trifluoromethylsulfonyl)imide,C17H29F6N3O4S2,517.55,Liquid,302.85,101.325,0.03 ± 0.0022
3-dodecyl-1H-imidazol-3-ium bis(trifluoromethylsulfonyl)imide,C17H29F6N3O4S2,517.55,Liquid,313.15,101.325,0.0515 ± 0.0025
3-dodecyl-1H-imidazol-3-ium bis(trifluoromethylsulfonyl)imide,C17H29F6N3O4S2,517.55,Liquid,323.05,101.325,0.0767 ± 0.0037
3-dodecyl-1H-imidazol-3-ium bis(trifluoromethylsulfonyl)imide,C17H29F6N3O4S2,517.55,Liquid,333.15,101.325,0.118 ± 0.005
3-dodecyl-1H-imidazol-3-ium bis(trifluoromethylsulfonyl)imide,C17H29F6N3O4S2,517.55,Liquid,343.25,101.325,0.164 ± 0.006
3-dodecyl-1H-imidazol-3-ium bis(trifluoromethylsulfonyl)imide,C17H29F6N3O4S2,517.55,Liquid,352.75,101.325,0.219 ± 0.008
3-dodecyl-1H-imidazol-3-ium bis(trifluoromethylsulfonyl)imide,C17H29F6N3O4S2,517.55,Liquid,363.45,101.325,0.292 ± 0.009
3-dodecyl-1H-imidazol-3-ium bis(trifluoromethylsulfonyl)imide,C17H29F6N3O4S2,517.55,Liquid,373.45,101.325,0.35 ± 0.01
3-dodecyl-1H-imidazol-3-ium bis(trifluoromethylsulfonyl)imide,C17H29F6N3O4S2,517.55,Liquid,382.55,101.325,0.435 ± 0.012
3-dodecyl-1H-imidazol-3-ium bis(trifluoromethylsulfonyl)imide,C17H29F6N3O4S2,517.55,Liquid,393.65,101.325,0.522 ± 0.014
3-dodecyl-1H-imidazol-3-ium bis(trifluoromethylsulfonyl)imide,C17H29F6N3O4S2,517.55,Liquid,403.85,101.325,0.625 ± 0.015
3-dodecyl-1H-imidazol-3-ium bis(trifluoromethylsulfonyl)imide,C17H29F6N3O4S2,517.55,Liquid,413.75,101.325,0.697 ± 0.016
3-dodecyl-1H-imidazol-3-ium bis(trifluoromethylsulfonyl)imide,C17H29F6N3O4S2,517.55,Liquid,423.15,101.325,0.776 ± 0.018
3-dodecyl-1H-imidazol-3-ium bis(trifluoromethylsulfonyl)imide,C17H29F6N3O4S2,517.55,Liquid,433.05,101.325,0.865 ± 0.019
3-dodecyl-1H-imidazol-3-ium bis(trifluoromethylsulfonyl)imide,C17H29F6N3O4S2,517.55,Liquid,445.45,101.325,0.964 ± 0.02
3-dodecyl-1H-imidazol-3-ium bis(trifluoromethylsulfonyl)imide,C17H29F6N3O4S2,517.55,Liquid,454.35,101.325,1 ± 0.02
3-dodecyl-1H-imidazol-3-ium bis(trifluoromethylsulfonyl)imide,C17H29F6N3O4S2,517.55,Liquid,464.75,101.325,1.037 ± 0.021
3-dodecyl-1H-imidazol-3-ium bis(trifluoromethylsulfonyl)imide,C17H29F6N3O4S2,517.55,Liquid,474.45,101.325,1.037 ± 0.021
3-dodecyl-1H-imidazol-3-ium bis(trifluoromethylsulfonyl)imide,C17H29F6N3O4S2,517.55,Liquid,484.65,101.325,1.037 ± 0.021
3-dodecyl-1H-imidazol-3-ium bis(trifluoromethylsulfonyl)imide,C17H29F6N3O4S2,517.55,Liquid,495.25,101.325,1 ± 0.021
3-dodecyl-1H-imidazol-3-ium bis(trifluoromethylsulfonyl)imide,C17H29F6N3O4S2,517.55,Liquid,503.85,101.325,0.897 ± 0.021
3-dodecyl-1H-imidazol-3-ium bis(trifluoromethylsulfonyl)imide,C17H29F6N3O4S2,517.55,Liquid,515.35,101.325,0.776 ± 0.019
3-dodecyl-1H-imidazol-3-ium bis(trifluoromethylsulfonyl)imide,C17H29F6N3O4S2,517.55,Liquid,524.65,101.325,0.672 ± 0.017
3-decyl-1H-imidazol-3-ium bis(trifluoromethylsulfonyl)imide,C15H25F6N3O4S2,489.49,Liquid,292.85,101.325,0.0212 ± 0.0007
3-decyl-1H-imidazol-3-ium bis(trifluoromethylsulfonyl)imide,C15H25F6N3O4S2,489.49,Liquid,298.15,101.325,0.0238 ± 0.0014
3-decyl-1H-imidazol-3-ium bis(trifluoromethylsulfonyl)imide,C15H25F6N3O4S2,489.49,Liquid,303.65,101.325,0.0351 ± 0.0024
3-decyl-1H-imidazol-3-ium bis(trifluoromethylsulfonyl)imide,C15H25F6N3O4S2,489.49,Liquid,312.95,101.325,0.058 ± 0.003
3-decyl-1H-imidazol-3-ium bis(trifluoromethylsulfonyl)imide,C15H25F6N3O4S2,489.49,Liquid,322.75,101.325,0.085 ± 0.004
3-decyl-1H-imidazol-3-ium bis(trifluoromethylsulfonyl)imide,C15H25F6N3O4S2,489.49,Liquid,332.75,101.325,0.123 ± 0.005
3-decyl-1H-imidazol-3-ium bis(trifluoromethylsulfonyl)imide,C15H25F6N3O4S2,489.49,Liquid,342.75,101.325,0.165 ± 0.006
3-decyl-1H-imidazol-3-ium bis(trifluoromethylsulfonyl)imide,C15H25F6N3O4S2,489.49,Liquid,352.85,101.325,0.222 ± 0.007
3-decyl-1H-imidazol-3-ium bis(trifluoromethylsulfonyl)imide,C15H25F6N3O4S2,489.49,Liquid,362.15,101.325,0.273 ± 0.009
3-decyl-1H-imidazol-3-ium bis(trifluoromethylsulfonyl)imide,C15H25F6N3O4S2,489.49,Liquid,372.05,101.325,0.351 ± 0.011
3-decyl-1H-imidazol-3-ium bis(trifluoromethylsulfonyl)imide,C15H25F6N3O4S2,489.49,Liquid,382.45,101.325,0.451 ± 0.011
3-decyl-1H-imidazol-3-ium bis(trifluoromethylsulfonyl)imide,C15H25F6N3O4S2,489.49,Liquid,392.75,101.325,0.491 ± 0.013
3-decyl-1H-imidazol-3-ium bis(trifluoromethylsulfonyl)imide,C15H25F6N3O4S2,489.49,Liquid,401.95,101.325,0.605 ± 0.016
3-decyl-1H-imidazol-3-ium bis(trifluoromethylsulfonyl)imide,C15H25F6N3O4S2,489.49,Liquid,412.55,101.325,0.686 ± 0.015
3-decyl-1H-imidazol-3-ium bis(trifluoromethylsulfonyl)imide,C15H25F6N3O4S2,489.49,Liquid,422.75,101.325,0.746 ± 0.016
3-decyl-1H-imidazol-3-ium bis(trifluoromethylsulfonyl)imide,C15H25F6N3O4S2,489.49,Liquid,432.55,101.325,0.811 ± 0.017
3-decyl-1H-imidazol-3-ium bis(trifluoromethylsulfonyl)imide,C15H25F6N3O4S2,489.49,Liquid,443.75,101.325,0.882 ± 0.018
3-decyl-1H-imidazol-3-ium bis(trifluoromethylsulfonyl)imide,C15H25F6N3O4S2,489.49,Liquid,452.65,101.325,0.92 ± 0.019
3-decyl-1H-imidazol-3-ium bis(trifluoromethylsulfonyl)imide,C15H25F6N3O4S2,489.49,Liquid,462.85,101.325,0.92 ± 0.019
3-decyl-1H-imidazol-3-ium bis(trifluoromethylsulfonyl)imide,C15H25F6N3O4S2,489.49,Liquid,473.55,101.325,0.959 ± 0.019
3-decyl-1H-imidazol-3-ium bis(trifluoromethylsulfonyl)imide,C15H25F6N3O4S2,489.49,Liquid,483.65,101.325,0.92 ± 0.019
3-decyl-1H-imidazol-3-ium bis(trifluoromethylsulfonyl)imide,C15H25F6N3O4S2,489.49,Liquid,495.35,101.325,0.846 ± 0.02
3-decyl-1H-imidazol-3-ium bis(trifluoromethylsulfonyl)imide,C15H25F6N3O4S2,489.49,Liquid,503.85,101.325,0.715 ± 0.018
3-decyl-1H-imidazol-3-ium bis(trifluoromethylsulfonyl)imide,C15H25F6N3O4S2,489.49,Liquid,513.95,101.325,0.631 ± 0.016
3-decyl-1H-imidazol-3-ium bis(trifluoromethylsulfonyl)imide,C15H25F6N3O4S2,489.49,Liquid,523.15,101.325,0.512 ± 0.017
3-hexyl-1H-imidazol-3-ium bis(trifluoromethylsulfonyl)imide,C11H17F6N3O4S2,433.38,Liquid,292.45,101.325,0.0471 ± 0.0025
3-hexyl-1H-imidazol-3-ium bis(trifluoromethylsulfonyl)imide,C11H17F6N3O4S2,433.38,Liquid,298.15,101.325,0.06 ± 0.0037
3-hexyl-1H-imidazol-3-ium bis(trifluoromethylsulfonyl)imide,C11H17F6N3O4S2,433.38,Liquid,302.85,101.325,0.0838 ± 0.0054
3-hexyl-1H-imidazol-3-ium bis(trifluoromethylsulfonyl)imide,C11H17F6N3O4S2,433.38,Liquid,313.05,101.325,0.136 ± 0.005
3-hexyl-1H-imidazol-3-ium bis(trifluoromethylsulfonyl)imide,C11H17F6N3O4S2,433.38,Liquid,322.95,101.325,0.178 ± 0.007
3-hexyl-1H-imidazol-3-ium bis(trifluoromethylsulfonyl)imide,C11H17F6N3O4S2,433.38,Liquid,332.95,101.325,0.265 ± 0.01
3-hexyl-1H-imidazol-3-ium bis(trifluoromethylsulfonyl)imide,C11H17F6N3O4S2,433.38,Liquid,343.05,101.325,0.346 ± 0.012
3-hexyl-1H-imidazol-3-ium bis(trifluoromethylsulfonyl)imide,C11H17F6N3O4S2,433.38,Liquid,353.05,101.325,0.451 ± 0.014
3-hexyl-1H-imidazol-3-ium bis(trifluoromethylsulfonyl)imide,C11H17F6N3O4S2,433.38,Liquid,362.45,101.325,0.562 ± 0.017
3-hexyl-1H-imidazol-3-ium bis(trifluoromethylsulfonyl)imide,C11H17F6N3O4S2,433.38,Liquid,373.05,101.325,0.702 ± 0.019
3-hexyl-1H-imidazol-3-ium bis(trifluoromethylsulfonyl)imide,C11H17F6N3O4S2,433.38,Liquid,382.15,101.325,0.801 ± 0.019
3-hexyl-1H-imidazol-3-ium bis(trifluoromethylsulfonyl)imide,C11H17F6N3O4S2,433.38,Liquid,392.45,101.325,0.915 ± 0.025
3-hexyl-1H-imidazol-3-ium bis(trifluoromethylsulfonyl)imide,C11H17F6N3O4S2,433.38,Liquid,402.55,101.325,1.142 ± 0.028
3-hexyl-1H-imidazol-3-ium bis(trifluoromethylsulfonyl)imide,C11H17F6N3O4S2,433.38,Liquid,413.15,101.325,1.248 ± 0.026
3-hexyl-1H-imidazol-3-ium bis(trifluoromethylsulfonyl)imide,C11H17F6N3O4S2,433.38,Liquid,422.55,101.325,1.248 ± 0.026
3-hexyl-1H-imidazol-3-ium bis(trifluoromethylsulfonyl)imide,C11H17F6N3O4S2,433.38,Liquid,433.25,101.325,1.363 ± 0.029
3-hexyl-1H-imidazol-3-ium bis(trifluoromethylsulfonyl)imide,C11H17F6N3O4S2,433.38,Liquid,443.65,101.325,1.425 ± 0.029
3-hexyl-1H-imidazol-3-ium bis(trifluoromethylsulfonyl)imide,C11H17F6N3O4S2,433.38,Liquid,453.45,101.325,1.425 ± 0.029
3-hexyl-1H-imidazol-3-ium bis(trifluoromethylsulfonyl)imide,C11H17F6N3O4S2,433.38,Liquid,461.65,101.325,1.425 ± 0.029
3-hexyl-1H-imidazol-3-ium bis(trifluoromethylsulfonyl)imide,C11H17F6N3O4S2,433.38,Liquid,473.45,101.325,1.304 ± 0.029
3-hexyl-1H-imidazol-3-ium bis(trifluoromethylsulfonyl)imide,C11H17F6N3O4S2,433.38,Liquid,482.45,101.325,1.142 ± 0.031
3-hexyl-1H-imidazol-3-ium bis(trifluoromethylsulfonyl)imide,C11H17F6N3O4S2,433.38,Liquid,494.05,101.325,0.876 ± 0.035
3-hexyl-1H-imidazol-3-ium bis(trifluoromethylsulfonyl)imide,C11H17F6N3O4S2,433.38,Liquid,503.85,101.325,0.492 ± 0.038
3-hexyl-1H-imidazol-3-ium bis(trifluoromethylsulfonyl)imide,C11H17F6N3O4S2,433.38,Liquid,514.05,101.325,0.136 ± 0.026
3-hexyl-1H-imidazol-3-ium bis(trifluoromethylsulfonyl)imide,C11H17F6N3O4S2,433.38,Liquid,523.25,101.325,0.0001 ± 0.015
3-butyl-1H-imidazol-3-ium bis(trifluoromethylsulfonyl)imide,C9H13F6N3O4S2,405.33,Liquid,293.55,101.325,0.0732 ± 0.0022
3-butyl-1H-imidazol-3-ium bis(trifluoromethylsulfonyl)imide,C9H13F6N3O4S2,405.33,Liquid,298.15,101.325,0.0806 ± 0.0045
3-butyl-1H-imidazol-3-ium bis(trifluoromethylsulfonyl)imide,C9H13F6N3O4S2,405.33,Liquid,303.55,101.325,0.115 ± 0.007
3-butyl-1H-imidazol-3-ium bis(trifluoromethylsulfonyl)imide,C9H13F6N3O4S2,405.33,Liquid,313.85,101.325,0.181 ± 0.007
3-butyl-1H-imidazol-3-ium bis(trifluoromethylsulfonyl)imide,C9H13F6N3O4S2,405.33,Liquid,323.85,101.325,0.247 ± 0.009
3-butyl-1H-imidazol-3-ium bis(trifluoromethylsulfonyl)imide,C9H13F6N3O4S2,405.33,Liquid,333.95,101.325,0.337 ± 0.011
3-butyl-1H-imidazol-3-ium bis(trifluoromethylsulfonyl)imide,C9H13F6N3O4S2,405.33,Liquid,344.05,101.325,0.429 ± 0.013
3-butyl-1H-imidazol-3-ium bis(trifluoromethylsulfonyl)imide,C9H13F6N3O4S2,405.33,Liquid,353.65,101.325,0.528 ± 0.015
3-butyl-1H-imidazol-3-ium bis(trifluoromethylsulfonyl)imide,C9H13F6N3O4S2,405.33,Liquid,363.75,101.325,0.65 ± 0.018
3-butyl-1H-imidazol-3-ium bis(trifluoromethylsulfonyl)imide,C9H13F6N3O4S2,405.33,Liquid,374.35,101.325,0.772 ± 0.019
3-butyl-1H-imidazol-3-ium bis(trifluoromethylsulfonyl)imide,C9H13F6N3O4S2,405.33,Liquid,383.55,101.325,0.856 ± 0.019
3-butyl-1H-imidazol-3-ium bis(trifluoromethylsulfonyl)imide,C9H13F6N3O4S2,405.33,Liquid,393.95,101.325,0.949 ± 0.022
3-butyl-1H-imidazol-3-ium bis(trifluoromethylsulfonyl)imide,C9H13F6N3O4S2,405.33,Liquid,404.05,101.325,1.089 ± 0.025
3-butyl-1H-imidazol-3-ium bis(trifluoromethylsulfonyl)imide,C9H13F6N3O4S2,405.33,Liquid,414.75,101.325,1.208 ± 0.026
3-butyl-1H-imidazol-3-ium bis(trifluoromethylsulfonyl)imide,C9H13F6N3O4S2,405.33,Liquid,424.25,101.325,1.293 ± 0.027
3-butyl-1H-imidazol-3-ium bis(trifluoromethylsulfonyl)imide,C9H13F6N3O4S2,405.33,Liquid,434.15,101.325,1.385 ± 0.028
3-butyl-1H-imidazol-3-ium bis(trifluoromethylsulfonyl)imide,C9H13F6N3O4S2,405.33,Liquid,445.55,101.325,1.432 ± 0.029
3-butyl-1H-imidazol-3-ium bis(trifluoromethylsulfonyl)imide,C9H13F6N3O4S2,405.33,Liquid,455.45,101.325,1.334 ± 0.027
3-butyl-1H-imidazol-3-ium bis(trifluoromethylsulfonyl)imide,C9H13F6N3O4S2,405.33,Liquid,465.85,101.325,1.333 ± 0.027
3-butyl-1H-imidazol-3-ium bis(trifluoromethylsulfonyl)imide,C9H13F6N3O4S2,405.33,Liquid,475.65,101.325,1.199 ± 0.029
3-butyl-1H-imidazol-3-ium bis(trifluoromethylsulfonyl)imide,C9H13F6N3O4S2,405.33,Liquid,485.75,101.325,1.006 ± 0.032
3-butyl-1H-imidazol-3-ium bis(trifluoromethylsulfonyl)imide,C9H13F6N3O4S2,405.33,Liquid,495.15,101.325,0.709 ± 0.033
3-butyl-1H-imidazol-3-ium bis(trifluoromethylsulfonyl)imide,C9H13F6N3O4S2,405.33,Liquid,506.15,101.325,0.392 ± 0.036
3-butyl-1H-imidazol-3-ium bis(trifluoromethylsulfonyl)imide,C9H13F6N3O4S2,405.33,Liquid,514.75,101.325,0.022 ± 0.02
3-butyl-1H-imidazol-3-ium bis(trifluoromethylsulfonyl)imide,C9H13F6N3O4S2,405.33,Liquid,524.95,101.325,0.001 ± 0.0021
1-butylpyridinium tetrafluoroborate,C9H14BF4N,223.02,Liquid,278.15,101.325,0.0591 ± 0.0019
1-butylpyridinium tetrafluoroborate,C9H14BF4N,223.02,Liquid,280.65,101.325,0.0731 ± 0.0023
1-butylpyridinium tetrafluoroborate,C9H14BF4N,223.02,Liquid,283.15,101.325,0.089 ± 0.0028
1-butylpyridinium tetrafluoroborate,C9H14BF4N,223.02,Liquid,285.65,101.325,0.1075 ± 0.0034
1-butylpyridinium tetrafluoroborate,C9H14BF4N,223.02,Liquid,288.15,101.325,0.1282 ± 0.0041
1-butylpyridinium tetrafluoroborate,C9H14BF4N,223.02,Liquid,290.65,101.325,0.1525 ± 0.0049
1-butylpyridinium tetrafluoroborate,C9H14BF4N,223.02,Liquid,293.15,101.325,0.1807 ± 0.0058
1-butylpyridinium tetrafluoroborate,C9H14BF4N,223.02,Liquid,295.65,101.325,0.21 ± 0.007
1-butylpyridinium tetrafluoroborate,C9H14BF4N,223.02,Liquid,298.15,101.325,0.242 ± 0.008
1-butylpyridinium tetrafluoroborate,C9H14BF4N,223.02,Liquid,300.65,101.325,0.28 ± 0.009
1-butylpyridinium tetrafluoroborate,C9H14BF4N,223.02,Liquid,303.15,101.325,0.321 ± 0.01
1-butylpyridinium tetrafluoroborate,C9H14BF4N,223.02,Liquid,305.65,101.325,0.364 ± 0.012
1-butylpyridinium tetrafluoroborate,C9H14BF4N,223.02,Liquid,308.15,101.325,0.412 ± 0.013
1-butylpyridinium tetrafluoroborate,C9H14BF4N,223.02,Liquid,310.65,101.325,0.464 ± 0.015
1-butylpyridinium tetrafluoroborate,C9H14BF4N,223.02,Liquid,313.15,101.325,0.519 ± 0.017
1-butylpyridinium tetrafluoroborate,C9H14BF4N,223.02,Liquid,315.65,101.325,0.579 ± 0.018
1-butylpyridinium tetrafluoroborate,C9H14BF4N,223.02,Liquid,318.15,101.325,0.643 ± 0.02
1-butylpyridinium tetrafluoroborate,C9H14BF4N,223.02,Liquid,320.65,101.325,0.712 ± 0.023
1-butylpyridinium tetrafluoroborate,C9H14BF4N,223.02,Liquid,323.15,101.325,0.785 ± 0.025
1-butylpyridinium tetrafluoroborate,C9H14BF4N,223.02,Liquid,325.65,101.325,0.862 ± 0.027
1-butylpyridinium tetrafluoroborate,C9H14BF4N,223.02,Liquid,328.15,101.325,0.943 ± 0.03
1-butylpyridinium tetrafluoroborate,C9H14BF4N,223.02,Liquid,330.65,101.325,1.029 ± 0.033
1-butylpyridinium tetrafluoroborate,C9H14BF4N,223.02,Liquid,333.15,101.325,1.12 ± 0.036
1-butylpyridinium tetrafluoroborate,C9H14BF4N,223.02,Liquid,335.65,101.325,1.213 ± 0.039
1-butylpyridinium tetrafluoroborate,C9H14BF4N,223.02,Liquid,338.15,101.325,1.311 ± 0.042
1-butyl-3-methylpyridinium tetrafluoroborate,C10H16BF4N,237.05,Liquid,278.15,101.325,0.0495 ± 0.0016
1-butyl-3-methylpyridinium tetrafluoroborate,C10H16BF4N,237.05,Liquid,280.65,101.325,0.0603 ± 0.0019
1-butyl-3-methylpyridinium tetrafluoroborate,C10H16BF4N,237.05,Liquid,283.15,101.325,0.0764 ± 0.0024
1-butyl-3-methylpyridinium tetrafluoroborate,C10H16BF4N,237.05,Liquid,285.65,101.325,0.0897 ± 0.0029
1-butyl-3-methylpyridinium tetrafluoroborate,C10H16BF4N,237.05,Liquid,288.15,101.325,0.1106 ± 0.0035
1-butyl-3-methylpyridinium tetrafluoroborate,C10H16BF4N,237.05,Liquid,290.65,101.325,0.1278 ± 0.0041
1-butyl-3-methylpyridinium tetrafluoroborate,C10H16BF4N,237.05,Liquid,293.15,101.325,0.1549 ± 0.0049
1-butyl-3-methylpyridinium tetrafluoroborate,C10H16BF4N,237.05,Liquid,295.65,101.325,0.1766 ± 0.0056
1-butyl-3-methylpyridinium tetrafluoroborate,C10H16BF4N,237.05,Liquid,298.15,101.325,0.21 ± 0.007
1-butyl-3-methylpyridinium tetrafluoroborate,C10H16BF4N,237.05,Liquid,300.65,101.325,0.238 ± 0.008
1-butyl-3-methylpyridinium tetrafluoroborate,C10H16BF4N,237.05,Liquid,303.15,101.325,0.281 ± 0.009
1-butyl-3-methylpyridinium tetrafluoroborate,C10H16BF4N,237.05,Liquid,305.65,101.325,0.315 ± 0.01
1-butyl-3-methylpyridinium tetrafluoroborate,C10H16BF4N,237.05,Liquid,308.15,101.325,0.364 ± 0.012
1-butyl-3-methylpyridinium tetrafluoroborate,C10H16BF4N,237.05,Liquid,310.65,101.325,0.404 ± 0.013
1-butyl-3-methylpyridinium tetrafluoroborate,C10H16BF4N,237.05,Liquid,313.15,101.325,0.461 ± 0.015
1-butyl-3-methylpyridinium tetrafluoroborate,C10H16BF4N,237.05,Liquid,315.65,101.325,0.517 ± 0.016
1-butyl-3-methylpyridinium tetrafluoroborate,C10H16BF4N,237.05,Liquid,318.15,101.325,0.575 ± 0.018
1-butyl-3-methylpyridinium tetrafluoroborate,C10H16BF4N,237.05,Liquid,320.65,101.325,0.638 ± 0.02
1-butyl-3-methylpyridinium tetrafluoroborate,C10H16BF4N,237.05,Liquid,323.15,101.325,0.704 ± 0.022
1-butyl-3-methylpyridinium tetrafluoroborate,C10H16BF4N,237.05,Liquid,325.65,101.325,0.775 ± 0.025
1-butyl-3-methylpyridinium tetrafluoroborate,C10H16BF4N,237.05,Liquid,328.15,101.325,0.851 ± 0.027
1-butyl-3-methylpyridinium tetrafluoroborate,C10H16BF4N,237.05,Liquid,330.65,101.325,0.93 ± 0.03
1-butyl-3-methylpyridinium tetrafluoroborate,C10H16BF4N,237.05,Liquid,333.15,101.325,1.014 ± 0.032
1-butyl-3-methylpyridinium tetrafluoroborate,C10H16BF4N,237.05,Liquid,335.65,101.325,1.102 ± 0.035
1-butyl-3-methylpyridinium tetrafluoroborate,C10H16BF4N,237.05,Liquid,338.15,101.325,1.193 ± 0.038
N-octyl-3-methylpyridinium tetrafluoroborate,C14H24BF4N,293.16,Liquid,278.15,101.325,0.00714 ± 0.00023
N-octyl-3-methylpyridinium tetrafluoroborate,C14H24BF4N,293.16,Liquid,280.65,101.325,0.00935 ± 0.0003
N-octyl-3-methylpyridinium tetrafluoroborate,C14H24BF4N,293.16,Liquid,283.15,101.325,0.01146 ± 0.00036
N-octyl-3-methylpyridinium tetrafluoroborate,C14H24BF4N,293.16,Liquid,285.65,101.325,0.0144 ± 0.0005
N-octyl-3-methylpyridinium tetrafluoroborate,C14H24BF4N,293.16,Liquid,288.15,101.325,0.0178 ± 0.0006
N-octyl-3-methylpyridinium tetrafluoroborate,C14H24BF4N,293.16,Liquid,290.65,101.325,0.0215 ± 0.0007
N-octyl-3-methylpyridinium tetrafluoroborate,C14H24BF4N,293.16,Liquid,293.15,101.325,0.0266 ± 0.0008
N-octyl-3-methylpyridinium tetrafluoroborate,C14H24BF4N,293.16,Liquid,295.65,101.325,0.0324 ± 0.001
N-octyl-3-methylpyridinium tetrafluoroborate,C14H24BF4N,293.16,Liquid,298.15,101.325,0.0377 ± 0.0012
N-octyl-3-methylpyridinium tetrafluoroborate,C14H24BF4N,293.16,Liquid,300.65,101.325,0.0446 ± 0.0014
N-octyl-3-methylpyridinium tetrafluoroborate,C14H24BF4N,293.16,Liquid,303.15,101.325,0.0532 ± 0.0017
N-octyl-3-methylpyridinium tetrafluoroborate,C14H24BF4N,293.16,Liquid,305.65,101.325,0.0621 ± 0.002
N-octyl-3-methylpyridinium tetrafluoroborate,C14H24BF4N,293.16,Liquid,308.15,101.325,0.0721 ± 0.0023
N-octyl-3-methylpyridinium tetrafluoroborate,C14H24BF4N,293.16,Liquid,310.65,101.325,0.0834 ± 0.0027
N-octyl-3-methylpyridinium tetrafluoroborate,C14H24BF4N,293.16,Liquid,313.15,101.325,0.0974 ± 0.0031
N-octyl-3-methylpyridinium tetrafluoroborate,C14H24BF4N,293.16,Liquid,315.65,101.325,0.1115 ± 0.0035
N-octyl-3-methylpyridinium tetrafluoroborate,C14H24BF4N,293.16,Liquid,318.15,101.325,0.1271 ± 0.004
N-octyl-3-methylpyridinium tetrafluoroborate,C14H24BF4N,293.16,Liquid,320.65,101.325,0.1445 ± 0.0046
N-octyl-3-methylpyridinium tetrafluoroborate,C14H24BF4N,293.16,Liquid,323.15,101.325,0.1632 ± 0.0052
N-octyl-3-methylpyridinium tetrafluoroborate,C14H24BF4N,293.16,Liquid,325.65,101.325,0.1839 ± 0.0059
N-octyl-3-methylpyridinium tetrafluoroborate,C14H24BF4N,293.16,Liquid,328.15,101.325,0.206 ± 0.007
N-octyl-3-methylpyridinium tetrafluoroborate,C14H24BF4N,293.16,Liquid,330.65,101.325,0.231 ± 0.007
N-octyl-3-methylpyridinium tetrafluoroborate,C14H24BF4N,293.16,Liquid,333.15,101.325,0.263 ± 0.008
N-octyl-3-methylpyridinium tetrafluoroborate,C14H24BF4N,293.16,Liquid,335.65,101.325,0.288 ± 0.009
N-octyl-3-methylpyridinium tetrafluoroborate,C14H24BF4N,293.16,Liquid,338.15,101.325,0.321 ± 0.01
1-propylpyridinium tetrafluoroborate,C8H12BF4N,208.99,Liquid,278.15,101.325,0.1019 ± 0.0036
1-propylpyridinium tetrafluoroborate,C8H12BF4N,208.99,Liquid,280.65,101.325,0.1233 ± 0.0041
1-propylpyridinium tetrafluoroborate,C8H12BF4N,208.99,Liquid,283.15,101.325,0.1514 ± 0.0049
1-propylpyridinium tetrafluoroborate,C8H12BF4N,208.99,Liquid,285.65,101.325,0.1814 ± 0.0054
1-propylpyridinium tetrafluoroborate,C8H12BF4N,208.99,Liquid,288.15,101.325,0.215 ± 0.006
1-propylpyridinium tetrafluoroborate,C8H12BF4N,208.99,Liquid,290.65,101.325,0.252 ± 0.007
1-propylpyridinium tetrafluoroborate,C8H12BF4N,208.99,Liquid,293.15,101.325,0.302 ± 0.009
1-propylpyridinium tetrafluoroborate,C8H12BF4N,208.99,Liquid,295.65,101.325,0.352 ± 0.009
1-propylpyridinium tetrafluoroborate,C8H12BF4N,208.99,Liquid,298.15,101.325,0.401 ± 0.009
1-propylpyridinium tetrafluoroborate,C8H12BF4N,208.99,Liquid,300.65,101.325,0.456 ± 0.01
1-propylpyridinium tetrafluoroborate,C8H12BF4N,208.99,Liquid,303.15,101.325,0.516 ± 0.011
1-propylpyridinium tetrafluoroborate,C8H12BF4N,208.99,Liquid,305.65,101.325,0.581 ± 0.012
1-propylpyridinium tetrafluoroborate,C8H12BF4N,208.99,Liquid,308.15,101.325,0.649 ± 0.013
1-propylpyridinium tetrafluoroborate,C8H12BF4N,208.99,Liquid,310.65,101.325,0.722 ± 0.014
1-propylpyridinium tetrafluoroborate,C8H12BF4N,208.99,Liquid,313.15,101.325,0.799 ± 0.015
1-propylpyridinium tetrafluoroborate,C8H12BF4N,208.99,Liquid,315.65,101.325,0.881 ± 0.016
1-propylpyridinium tetrafluoroborate,C8H12BF4N,208.99,Liquid,318.15,101.325,0.965 ± 0.018
1-propylpyridinium tetrafluoroborate,C8H12BF4N,208.99,Liquid,320.65,101.325,1.071 ± 0.019
1-propylpyridinium tetrafluoroborate,C8H12BF4N,208.99,Liquid,323.15,101.325,1.154 ± 0.019
1-propylpyridinium tetrafluoroborate,C8H12BF4N,208.99,Liquid,325.65,101.325,1.257 ± 0.021
1-propylpyridinium tetrafluoroborate,C8H12BF4N,208.99,Liquid,328.15,101.325,1.366 ± 0.023
1-propylpyridinium tetrafluoroborate,C8H12BF4N,208.99,Liquid,330.65,101.325,1.481 ± 0.024
1-propylpyridinium tetrafluoroborate,C8H12BF4N,208.99,Liquid,333.15,101.325,1.604 ± 0.026
1-propylpyridinium tetrafluoroborate,C8H12BF4N,208.99,Liquid,335.65,101.325,1.733 ± 0.027
1-propylpyridinium tetrafluoroborate,C8H12BF4N,208.99,Liquid,338.15,101.325,1.869 ± 0.029
2-methyl-1-propylpyridinium bis((trifluoromethyl)sulfonyl)amide,C11H14F6N2O4S2,416.35,Liquid,278.15,101.325,0.0844 ± 0.0017
2-methyl-1-propylpyridinium bis((trifluoromethyl)sulfonyl)amide,C11H14F6N2O4S2,416.35,Liquid,280.65,101.325,0.1019 ± 0.002
2-methyl-1-propylpyridinium bis((trifluoromethyl)sulfonyl)amide,C11H14F6N2O4S2,416.35,Liquid,283.15,101.325,0.1202 ± 0.0024
2-methyl-1-propylpyridinium bis((trifluoromethyl)sulfonyl)amide,C11H14F6N2O4S2,416.35,Liquid,285.65,101.325,0.1412 ± 0.0028
2-methyl-1-propylpyridinium bis((trifluoromethyl)sulfonyl)amide,C11H14F6N2O4S2,416.35,Liquid,288.15,101.325,0.1637 ± 0.0033
2-methyl-1-propylpyridinium bis((trifluoromethyl)sulfonyl)amide,C11H14F6N2O4S2,416.35,Liquid,290.65,101.325,0.1885 ± 0.0038
2-methyl-1-propylpyridinium bis((trifluoromethyl)sulfonyl)amide,C11H14F6N2O4S2,416.35,Liquid,293.15,101.325,0.216 ± 0.0043
2-methyl-1-propylpyridinium bis((trifluoromethyl)sulfonyl)amide,C11H14F6N2O4S2,416.35,Liquid,295.65,101.325,0.247 ± 0.0049
2-methyl-1-propylpyridinium bis((trifluoromethyl)sulfonyl)amide,C11H14F6N2O4S2,416.35,Liquid,298.15,101.325,0.28 ± 0.0056
2-methyl-1-propylpyridinium bis((trifluoromethyl)sulfonyl)amide,C11H14F6N2O4S2,416.35,Liquid,300.65,101.325,0.315 ± 0.0063
2-methyl-1-propylpyridinium bis((trifluoromethyl)sulfonyl)amide,C11H14F6N2O4S2,416.35,Liquid,303.15,101.325,0.353 ± 0.0071
2-methyl-1-propylpyridinium bis((trifluoromethyl)sulfonyl)amide,C11H14F6N2O4S2,416.35,Liquid,305.65,101.325,0.394 ± 0.0079
2-methyl-1-propylpyridinium bis((trifluoromethyl)sulfonyl)amide,C11H14F6N2O4S2,416.35,Liquid,308.15,101.325,0.435 ± 0.0087
2-methyl-1-propylpyridinium bis((trifluoromethyl)sulfonyl)amide,C11H14F6N2O4S2,416.35,Liquid,310.65,101.325,0.481 ± 0.0096
2-methyl-1-propylpyridinium bis((trifluoromethyl)sulfonyl)amide,C11H14F6N2O4S2,416.35,Liquid,313.15,101.325,0.524 ± 0.011
2-methyl-1-propylpyridinium bis((trifluoromethyl)sulfonyl)amide,C11H14F6N2O4S2,416.35,Liquid,315.65,101.325,0.577 ± 0.011
2-methyl-1-propylpyridinium bis((trifluoromethyl)sulfonyl)amide,C11H14F6N2O4S2,416.35,Liquid,318.15,101.325,0.629 ± 0.013
2-methyl-1-propylpyridinium bis((trifluoromethyl)sulfonyl)amide,C11H14F6N2O4S2,416.35,Liquid,320.65,101.325,0.685 ± 0.014
2-methyl-1-propylpyridinium bis((trifluoromethyl)sulfonyl)amide,C11H14F6N2O4S2,416.35,Liquid,323.15,101.325,0.742 ± 0.015
2-methyl-1-propylpyridinium bis((trifluoromethyl)sulfonyl)amide,C11H14F6N2O4S2,416.35,Liquid,325.65,101.325,0.803 ± 0.016
2-methyl-1-propylpyridinium bis((trifluoromethyl)sulfonyl)amide,C11H14F6N2O4S2,416.35,Liquid,328.15,101.325,0.866 ± 0.017
2-methyl-1-propylpyridinium bis((trifluoromethyl)sulfonyl)amide,C11H14F6N2O4S2,416.35,Liquid,330.65,101.325,0.931 ± 0.019
2-methyl-1-propylpyridinium bis((trifluoromethyl)sulfonyl)amide,C11H14F6N2O4S2,416.35,Liquid,333.15,101.325,1 ± 0.02
2-methyl-1-propylpyridinium bis((trifluoromethyl)sulfonyl)amide,C11H14F6N2O4S2,416.35,Liquid,335.65,101.325,1.066 ± 0.021
2-methyl-1-propylpyridinium bis((trifluoromethyl)sulfonyl)amide,C11H14F6N2O4S2,416.35,Liquid,338.15,101.325,1.141 ± 0.023
1-ethyl-2-methylpyridinium bis((trifluoromethyl)sulfonyl)amide,C10H12F6N2O4S2,402.33,Liquid,278.15,101.325,0.1103 ± 0.0022
1-ethyl-2-methylpyridinium bis((trifluoromethyl)sulfonyl)amide,C10H12F6N2O4S2,402.33,Liquid,280.65,101.325,0.1308 ± 0.0026
1-ethyl-2-methylpyridinium bis((trifluoromethyl)sulfonyl)amide,C10H12F6N2O4S2,402.33,Liquid,283.15,101.325,0.1508 ± 0.003
1-ethyl-2-methylpyridinium bis((trifluoromethyl)sulfonyl)amide,C10H12F6N2O4S2,402.33,Liquid,285.65,101.325,0.1734 ± 0.0035
1-ethyl-2-methylpyridinium bis((trifluoromethyl)sulfonyl)amide,C10H12F6N2O4S2,402.33,Liquid,288.15,101.325,0.1989 ± 0.004
1-ethyl-2-methylpyridinium bis((trifluoromethyl)sulfonyl)amide,C10H12F6N2O4S2,402.33,Liquid,290.65,101.325,0.226 ± 0.0045
1-ethyl-2-methylpyridinium bis((trifluoromethyl)sulfonyl)amide,C10H12F6N2O4S2,402.33,Liquid,293.15,101.325,0.258 ± 0.0052
1-ethyl-2-methylpyridinium bis((trifluoromethyl)sulfonyl)amide,C10H12F6N2O4S2,402.33,Liquid,295.65,101.325,0.29 ± 0.0058
1-ethyl-2-methylpyridinium bis((trifluoromethyl)sulfonyl)amide,C10H12F6N2O4S2,402.33,Liquid,298.15,101.325,0.326 ± 0.0065
1-ethyl-2-methylpyridinium bis((trifluoromethyl)sulfonyl)amide,C10H12F6N2O4S2,402.33,Liquid,300.65,101.325,0.363 ± 0.0073
1-ethyl-2-methylpyridinium bis((trifluoromethyl)sulfonyl)amide,C10H12F6N2O4S2,402.33,Liquid,303.15,101.325,0.403 ± 0.0081
1-ethyl-2-methylpyridinium bis((trifluoromethyl)sulfonyl)amide,C10H12F6N2O4S2,402.33,Liquid,305.65,101.325,0.446 ± 0.0089
1-ethyl-2-methylpyridinium bis((trifluoromethyl)sulfonyl)amide,C10H12F6N2O4S2,402.33,Liquid,308.15,101.325,0.492 ± 0.0098
1-ethyl-2-methylpyridinium bis((trifluoromethyl)sulfonyl)amide,C10H12F6N2O4S2,402.33,Liquid,310.65,101.325,0.539 ± 0.011
1-ethyl-2-methylpyridinium bis((trifluoromethyl)sulfonyl)amide,C10H12F6N2O4S2,402.33,Liquid,313.15,101.325,0.589 ± 0.012
1-ethyl-2-methylpyridinium bis((trifluoromethyl)sulfonyl)amide,C10H12F6N2O4S2,402.33,Liquid,315.65,101.325,0.642 ± 0.013
1-ethyl-2-methylpyridinium bis((trifluoromethyl)sulfonyl)amide,C10H12F6N2O4S2,402.33,Liquid,318.15,101.325,0.698 ± 0.014
1-ethyl-2-methylpyridinium bis((trifluoromethyl)sulfonyl)amide,C10H12F6N2O4S2,402.33,Liquid,320.65,101.325,0.755 ± 0.015
1-ethyl-2-methylpyridinium bis((trifluoromethyl)sulfonyl)amide,C10H12F6N2O4S2,402.33,Liquid,323.15,101.325,0.815 ± 0.016
1-ethyl-2-methylpyridinium bis((trifluoromethyl)sulfonyl)amide,C10H12F6N2O4S2,402.33,Liquid,325.65,101.325,0.88 ± 0.018
1-ethyl-2-methylpyridinium bis((trifluoromethyl)sulfonyl)amide,C10H12F6N2O4S2,402.33,Liquid,328.15,101.325,0.945 ± 0.019
1-ethyl-2-methylpyridinium bis((trifluoromethyl)sulfonyl)amide,C10H12F6N2O4S2,402.33,Liquid,330.65,101.325,1.014 ± 0.02
1-ethyl-2-methylpyridinium bis((trifluoromethyl)sulfonyl)amide,C10H12F6N2O4S2,402.33,Liquid,333.15,101.325,1.085 ± 0.022
1-ethyl-2-methylpyridinium bis((trifluoromethyl)sulfonyl)amide,C10H12F6N2O4S2,402.33,Liquid,335.65,101.325,1.159 ± 0.023
1-ethyl-2-methylpyridinium bis((trifluoromethyl)sulfonyl)amide,C10H12F6N2O4S2,402.33,Liquid,338.15,101.325,1.236 ± 0.025
