Repository: wangyingxie/ILP

# ILP
This repository is the place where you can find ML codes for prediction of IL properties.
1.  Document Introduction 
  1.	output folder：Used to store the output files for the ILP Class.
  2.	ILP.py：Source code of ILP Class.
2. ILP Class Introduction
1.	dataCrawler(parser="html.parser",url="https://iolitec.de/en/products/list")
Default parser is "html.parser" and the target URL is https://iolitec.de/en/products/list. By using this method, the properties and chemical formula of the ion pairs in the URL can be crawled and cleaned. The final data will be exported as "dataset_iolitech.csv".

File: output/ionic_liquid_ILthermo_conductivcity.csv (part 6 of 20)
Label,Formula,Mol weight,Phase,"Temperature, K","Pressure, kPa","Electrical conductivity, S/m"
1-octyl-3-methylimidazolium hexafluorophosphate,C12H23F6N2P,340.29,Liquid,298.15,100,0.0263 ± 0.0016
1-octyl-3-methylimidazolium hexafluorophosphate,C12H23F6N2P,340.29,Liquid,298.15,19.6,0.0202 ± 0.0012
1-octyl-3-methylimidazolium hexafluorophosphate,C12H23F6N2P,340.29,Liquid,298.15,39.2,0.01537 ± 0.00095
1-octyl-3-methylimidazolium hexafluorophosphate,C12H23F6N2P,340.29,Liquid,298.15,49.5,0.01337 ± 0.00083
1-octyl-3-methylimidazolium hexafluorophosphate,C12H23F6N2P,340.29,Liquid,298.15,59.1,0.01174 ± 0.00072
1-octyl-3-methylimidazolium hexafluorophosphate,C12H23F6N2P,340.29,Liquid,298.15,78.5,0.00918 ± 0.00057
1-octyl-3-methylimidazolium hexafluorophosphate,C12H23F6N2P,340.29,Liquid,298.15,98.1,0.00712 ± 0.00044
1-octyl-3-methylimidazolium hexafluorophosphate,C12H23F6N2P,340.29,Liquid,323.15,24.2,0.1071 ± 0.0069
1-octyl-3-methylimidazolium hexafluorophosphate,C12H23F6N2P,340.29,Liquid,323.15,49,0.0814 ± 0.005
1-octyl-3-methylimidazolium hexafluorophosphate,C12H23F6N2P,340.29,Liquid,323.15,73.5,0.0625 ± 0.0038
1-octyl-3-methylimidazolium hexafluorophosphate,C12H23F6N2P,340.29,Liquid,323.15,98.1,0.0483 ± 0.0029
1-octyl-3-methylimidazolium hexafluorophosphate,C12H23F6N2P,340.29,Liquid,323.15,122.6,0.0375 ± 0.0023
1-octyl-3-methylimidazolium hexafluorophosphate,C12H23F6N2P,340.29,Liquid,323.15,147.1,0.0292 ± 0.0018
1-octyl-3-methylimidazolium hexafluorophosphate,C12H23F6N2P,340.29,Liquid,323.15,171.3,0.0229 ± 0.0014
1-octyl-3-methylimidazolium hexafluorophosphate,C12H23F6N2P,340.29,Liquid,323.15,196.1,0.0181 ± 0.0011
1-octyl-3-methylimidazolium hexafluorophosphate,C12H23F6N2P,340.29,Liquid,323.15,24.5,0.0143 ± 0.0009
1-octyl-3-methylimidazolium hexafluorophosphate,C12H23F6N2P,340.29,Liquid,348.15,49.3,0.29 ± 0.018
1-octyl-3-methylimidazolium hexafluorophosphate,C12H23F6N2P,340.29,Liquid,348.15,73.5,0.233 ± 0.014
1-octyl-3-methylimidazolium hexafluorophosphate,C12H23F6N2P,340.29,Liquid,348.15,98.1,0.188 ± 0.011
1-octyl-3-methylimidazolium hexafluorophosphate,C12H23F6N2P,340.29,Liquid,348.15,122.6,0.1523 ± 0.0092
1-octyl-3-methylimidazolium hexafluorophosphate,C12H23F6N2P,340.29,Liquid,348.15,147.1,0.1237 ± 0.0075
1-octyl-3-methylimidazolium hexafluorophosphate,C12H23F6N2P,340.29,Liquid,348.15,171.6,0.1011 ± 0.0061
1-octyl-3-methylimidazolium hexafluorophosphate,C12H23F6N2P,340.29,Liquid,348.15,195.8,0.083 ± 0.005
1-octyl-3-methylimidazolium hexafluorophosphate,C12H23F6N2P,340.29,Liquid,348.15,171.6,0.0681 ± 0.0041
1-octyl-3-methylimidazolium hexafluorophosphate,C12H23F6N2P,340.29,Liquid,348.15,195.8,0.0562 ± 0.0034
1-methyl-1-propylpyrrolidinium bis(fluorosulfonyl)amide,C8H18F2N2O4S2,308.36,Liquid,273,100,0.35 ± 0.01
1-methyl-1-propylpyrrolidinium bis(fluorosulfonyl)amide,C8H18F2N2O4S2,308.36,Liquid,278,100,0.43 ± 0.01
1-methyl-1-propylpyrrolidinium bis(fluorosulfonyl)amide,C8H18F2N2O4S2,308.36,Liquid,283,100,0.52 ± 0.01
1-methyl-1-propylpyrrolidinium bis(fluorosulfonyl)amide,C8H18F2N2O4S2,308.36,Liquid,288,100,0.62 ± 0.01
1-methyl-1-propylpyrrolidinium bis(fluorosulfonyl)amide,C8H18F2N2O4S2,308.36,Liquid,293,100,0.72 ± 0.02
1-methyl-1-propylpyrrolidinium bis(fluorosulfonyl)amide,C8H18F2N2O4S2,308.36,Liquid,298,100,0.84 ± 0.02
1-methyl-1-propylpyrrolidinium bis(fluorosulfonyl)amide,C8H18F2N2O4S2,308.36,Liquid,303,100,0.97 ± 0.02
1-methyl-1-propylpyrrolidinium bis(fluorosulfonyl)amide,C8H18F2N2O4S2,308.36,Liquid,308,100,1.1 ± 0.02
1-methyl-1-propylpyrrolidinium bis(fluorosulfonyl)amide,C8H18F2N2O4S2,308.36,Liquid,313,100,1.25 ± 0.03
1-methyl-1-propylpyrrolidinium bis(fluorosulfonyl)amide,C8H18F2N2O4S2,308.36,Liquid,318,100,1.4 ± 0.03
1-methyl-1-propylpyrrolidinium bis(fluorosulfonyl)amide,C8H18F2N2O4S2,308.36,Liquid,323,100,1.56 ± 0.03
1-methyl-1-propylpyrrolidinium bis(fluorosulfonyl)amide,C8H18F2N2O4S2,308.36,Liquid,328,100,1.74 ± 0.04
1-methyl-1-propylpyrrolidinium bis(fluorosulfonyl)amide,C8H18F2N2O4S2,308.36,Liquid,333,100,1.92 ± 0.04
1-methyl-1-propylpyrrolidinium bis(fluorosulfonyl)amide,C8H18F2N2O4S2,308.36,Liquid,338,100,2.12 ± 0.04
1-methyl-1-propylpyrrolidinium bis(fluorosulfonyl)amide,C8H18F2N2O4S2,308.36,Liquid,343,100,2.32 ± 0.05
1-methyl-1-propylpyrrolidinium bis(fluorosulfonyl)amide,C8H18F2N2O4S2,308.36,Liquid,348,100,2.53 ± 0.05
1-methyl-1-propylpyrrolidinium bis(fluorosulfonyl)amide,C8H18F2N2O4S2,308.36,Liquid,353,100,2.75 ± 0.06
1-methyl-1-propylpyrrolidinium bis(fluorosulfonyl)amide,C8H18F2N2O4S2,308.36,Liquid,358,100,2.98 ± 0.06
1-methyl-1-propylpyrrolidinium bis(fluorosulfonyl)amide,C8H18F2N2O4S2,308.36,Liquid,363,100,3.22 ± 0.06
1-methyl-1-propylpyrrolidinium bis(fluorosulfonyl)amide,C8H18F2N2O4S2,308.36,Liquid,368,100,3.47 ± 0.07
1-methyl-1-propylpyrrolidinium bis(fluorosulfonyl)amide,C8H18F2N2O4S2,308.36,Liquid,373,100,3.74 ± 0.08
1-methyl-1-propylpyrrolidinium bis(fluorosulfonyl)amide,C8H18F2N2O4S2,308.36,Liquid,378,100,4.01 ± 0.08
1-methyl-1-propylpyrrolidinium bis(fluorosulfonyl)amide,C8H18F2N2O4S2,308.36,Liquid,383,100,4.3 ± 0.09
1-methyl-1-propylpyrrolidinium bis(fluorosulfonyl)amide,C8H18F2N2O4S2,308.36,Liquid,388,100,4.61 ± 0.09
1-methyl-1-propylpyrrolidinium bis(fluorosulfonyl)amide,C8H18F2N2O4S2,308.36,Liquid,393,100,4.95 ± 0.1
1-ethyl-3-methyl-1H-imidazolium bis(fluorosulfonyl)amide,C6H11F2N3O4S2,291.29,Liquid,268,101,0.595 ± 0.03
1-ethyl-3-methyl-1H-imidazolium bis(fluorosulfonyl)amide,C6H11F2N3O4S2,291.29,Liquid,273,101,0.73 ± 0.036
1-ethyl-3-methyl-1H-imidazolium bis(fluorosulfonyl)amide,C6H11F2N3O4S2,291.29,Liquid,278,101,0.88 ± 0.044
1-ethyl-3-methyl-1H-imidazolium bis(fluorosulfonyl)amide,C6H11F2N3O4S2,291.29,Liquid,283,101,1.05 ± 0.05
1-ethyl-3-methyl-1H-imidazolium bis(fluorosulfonyl)amide,C6H11F2N3O4S2,291.29,Liquid,288,101,1.23 ± 0.06
1-ethyl-3-methyl-1H-imidazolium bis(fluorosulfonyl)amide,C6H11F2N3O4S2,291.29,Liquid,293,101,1.43 ± 0.07
1-ethyl-3-methyl-1H-imidazolium bis(fluorosulfonyl)amide,C6H11F2N3O4S2,291.29,Liquid,298,101,1.64 ± 0.08
1-ethyl-3-methyl-1H-imidazolium bis(fluorosulfonyl)amide,C6H11F2N3O4S2,291.29,Liquid,303,101,1.86 ± 0.09
1-ethyl-3-methyl-1H-imidazolium bis(fluorosulfonyl)amide,C6H11F2N3O4S2,291.29,Liquid,308,101,2.1 ± 0.1
1-ethyl-3-methyl-1H-imidazolium bis(fluorosulfonyl)amide,C6H11F2N3O4S2,291.29,Liquid,313,101,2.35 ± 0.12
1-ethyl-3-methyl-1H-imidazolium bis(fluorosulfonyl)amide,C6H11F2N3O4S2,291.29,Liquid,318,101,2.61 ± 0.13
1-ethyl-3-methyl-1H-imidazolium bis(fluorosulfonyl)amide,C6H11F2N3O4S2,291.29,Liquid,323,101,2.89 ± 0.14
1-ethyl-3-methyl-1H-imidazolium bis(fluorosulfonyl)amide,C6H11F2N3O4S2,291.29,Liquid,328,101,3.18 ± 0.16
1-ethyl-3-methyl-1H-imidazolium bis(fluorosulfonyl)amide,C6H11F2N3O4S2,291.29,Liquid,333,101,3.48 ± 0.17
1-ethyl-3-methyl-1H-imidazolium bis(fluorosulfonyl)amide,C6H11F2N3O4S2,291.29,Liquid,338,101,3.79 ± 0.19
1-ethyl-3-methyl-1H-imidazolium bis(fluorosulfonyl)amide,C6H11F2N3O4S2,291.29,Liquid,343,101,4.13 ± 0.21
1-ethyl-3-methyl-1H-imidazolium bis(fluorosulfonyl)amide,C6H11F2N3O4S2,291.29,Liquid,348,101,4.47 ± 0.22
1-ethyl-3-methyl-1H-imidazolium bis(fluorosulfonyl)amide,C6H11F2N3O4S2,291.29,Liquid,353,101,4.82 ± 0.24
1-ethyl-3-methyl-1H-imidazolium bis(fluorosulfonyl)amide,C6H11F2N3O4S2,291.29,Liquid,358,101,5.19 ± 0.26
1-ethyl-3-methyl-1H-imidazolium bis(fluorosulfonyl)amide,C6H11F2N3O4S2,291.29,Liquid,363,101,5.57 ± 0.28
1-ethyl-3-methyl-1H-imidazolium bis(fluorosulfonyl)amide,C6H11F2N3O4S2,291.29,Liquid,368,101,5.97 ± 0.3
1-ethyl-3-methyl-1H-imidazolium bis(fluorosulfonyl)amide,C6H11F2N3O4S2,291.29,Liquid,373,101,6.36 ± 0.32
1-ethyl-3-methyl-1H-imidazolium bis(fluorosulfonyl)amide,C6H11F2N3O4S2,291.29,Liquid,378,101,6.81 ± 0.34
1-ethyl-3-methyl-1H-imidazolium bis(fluorosulfonyl)amide,C6H11F2N3O4S2,291.29,Liquid,383,101,7.31 ± 0.37
1-ethyl-3-methyl-1H-imidazolium bis(fluorosulfonyl)amide,C6H11F2N3O4S2,291.29,Liquid,388,101,7.86 ± 0.39
1-ethyl-3-methylimidazolium octyl sulfate,C14H28N2O4S,320.45,Liquid,258.1,101.325,0.002 ± 0.003
1-ethyl-3-methylimidazolium octyl sulfate,C14H28N2O4S,320.45,Liquid,263.1,101.325,0.003 ± 0.003
1-ethyl-3-methylimidazolium octyl sulfate,C14H28N2O4S,320.45,Liquid,268.1,101.325,0.005 ± 0.003
1-ethyl-3-methylimidazolium octyl sulfate,C14H28N2O4S,320.45,Liquid,273.1,101.325,0.008 ± 0.003
1-ethyl-3-methylimidazolium octyl sulfate,C14H28N2O4S,320.45,Liquid,278.1,101.325,0.012 ± 0.003
1-ethyl-3-methylimidazolium octyl sulfate,C14H28N2O4S,320.45,Liquid,283.1,101.325,0.017 ± 0.003
1-ethyl-3-methylimidazolium octyl sulfate,C14H28N2O4S,320.45,Liquid,288.1,101.325,0.025 ± 0.003
1-ethyl-3-methylimidazolium octyl sulfate,C14H28N2O4S,320.45,Liquid,293.1,101.325,0.034 ± 0.003
1-ethyl-3-methylimidazolium octyl sulfate,C14H28N2O4S,320.45,Liquid,298.1,101.325,0.046 ± 0.003
1-ethyl-3-methylimidazolium octyl sulfate,C14H28N2O4S,320.45,Liquid,303.1,101.325,0.06 ± 0.003
1-ethyl-3-methylimidazolium octyl sulfate,C14H28N2O4S,320.45,Liquid,308.1,101.325,0.078 ± 0.003
1-ethyl-3-methylimidazolium octyl sulfate,C14H28N2O4S,320.45,Liquid,313.1,101.325,0.098 ± 0.003
1-ethyl-3-methylimidazolium octyl sulfate,C14H28N2O4S,320.45,Liquid,318.1,101.325,0.124 ± 0.003
1-ethyl-3-methylimidazolium octyl sulfate,C14H28N2O4S,320.45,Liquid,323.1,101.325,0.153 ± 0.004
1-ethyl-3-methylimidazolium octyl sulfate,C14H28N2O4S,320.45,Liquid,328.1,101.325,0.193 ± 0.004
1-ethyl-3-methylimidazolium octyl sulfate,C14H28N2O4S,320.45,Liquid,333.1,101.325,0.232 ± 0.005
1-ethyl-3-methylimidazolium octyl sulfate,C14H28N2O4S,320.45,Liquid,338.1,101.325,0.279 ± 0.006
1-ethyl-3-methylimidazolium octyl sulfate,C14H28N2O4S,320.45,Liquid,343.1,101.325,0.329 ± 0.007
1-ethyl-3-methylimidazolium octyl sulfate,C14H28N2O4S,320.45,Liquid,348.1,101.325,0.385 ± 0.008
1-ethyl-3-methylimidazolium octyl sulfate,C14H28N2O4S,320.45,Liquid,353.1,101.325,0.447 ± 0.009
1-ethyl-3-methylimidazolium octyl sulfate,C14H28N2O4S,320.45,Liquid,358.1,101.325,0.514 ± 0.011
1-ethyl-3-methylimidazolium octyl sulfate,C14H28N2O4S,320.45,Liquid,363.1,101.325,0.584 ± 0.012
1-ethyl-3-methylimidazolium octyl sulfate,C14H28N2O4S,320.45,Liquid,368.1,101.325,0.661 ± 0.014
1-ethyl-3-methylimidazolium octyl sulfate,C14H28N2O4S,320.45,Liquid,373.1,101.325,0.731 ± 0.015
1-hexyl-3-methylimidazolium tetrafluoroborate,C10H19BF4N2,254.08,Liquid,238.05,101.325,0.000405 ± 4e-06
1-hexyl-3-methylimidazolium tetrafluoroborate,C10H19BF4N2,254.08,Liquid,248.05,101.325,0.001685 ± 1.7e-05
1-hexyl-3-methylimidazolium tetrafluoroborate,C10H19BF4N2,254.08,Liquid,258.05,101.325,0.00544 ± 5e-05
1-hexyl-3-methylimidazolium tetrafluoroborate,C10H19BF4N2,254.08,Liquid,268.1,101.325,0.01451 ± 0.00015
1-hexyl-3-methylimidazolium tetrafluoroborate,C10H19BF4N2,254.08,Liquid,278.1,101.325,0.0332 ± 0.0003
1-hexyl-3-methylimidazolium tetrafluoroborate,C10H19BF4N2,254.08,Liquid,288.15,101.325,0.0672 ± 0.0007
1-hexyl-3-methylimidazolium tetrafluoroborate,C10H19BF4N2,254.08,Liquid,298.15,101.325,0.1229 ± 0.0012
1-hexyl-3-methylimidazolium tetrafluoroborate,C10H19BF4N2,254.08,Liquid,308.15,101.325,0.207 ± 0.002
1-hexyl-3-methylimidazolium tetrafluoroborate,C10H19BF4N2,254.08,Liquid,318.15,101.325,0.326 ± 0.003
1-hexyl-3-methylimidazolium tetrafluoroborate,C10H19BF4N2,254.08,Liquid,328.15,101.325,0.483 ± 0.005
1-hexyl-3-methylimidazolium tetrafluoroborate,C10H19BF4N2,254.08,Liquid,338.15,101.325,0.683 ± 0.007
1-hexyl-3-methylimidazolium tetrafluoroborate,C10H19BF4N2,254.08,Liquid,348.15,101.325,0.926 ± 0.009
1-hexyl-3-methylimidazolium tetrafluoroborate,C10H19BF4N2,254.08,Liquid,358.15,101.325,1.214 ± 0.012
1-hexyl-3-methylimidazolium tetrafluoroborate,C10H19BF4N2,254.08,Liquid,368.15,101.325,1.545 ± 0.015
1-hexyl-3-methylimidazolium tetrafluoroborate,C10H19BF4N2,254.08,Liquid,378.15,101.325,1.92 ± 0.02
1-hexyl-3-methylimidazolium tetrafluoroborate,C10H19BF4N2,254.08,Liquid,388.15,101.325,2.33 ± 0.02
1-hexyl-3-methylimidazolium tetrafluoroborate,C10H19BF4N2,254.08,Liquid,398.15,101.325,2.78 ± 0.03
1-hexyl-3-methylimidazolium tetrafluoroborate,C10H19BF4N2,254.08,Liquid,408.15,101.325,3.26 ± 0.03
1-hexyl-3-methylimidazolium tetrafluoroborate,C10H19BF4N2,254.08,Liquid,418.15,101.325,3.77 ± 0.04
1-hexyl-3-methylimidazolium tetrafluoroborate,C10H19BF4N2,254.08,Liquid,428.15,101.325,4.31 ± 0.04
1-hexyl-3-methylimidazolium tetrafluoroborate,C10H19BF4N2,254.08,Liquid,438.15,101.325,4.88 ± 0.05
1-hexyl-3-methylimidazolium tetrafluoroborate,C10H19BF4N2,254.08,Liquid,448.15,101.325,5.46 ± 0.05
1-hexyl-3-methylimidazolium tetrafluoroborate,C10H19BF4N2,254.08,Liquid,458.15,101.325,6.07 ± 0.06
1-hexyl-3-methylimidazolium tetrafluoroborate,C10H19BF4N2,254.08,Liquid,468.15,101.325,6.69 ± 0.07
1-methyl-3-octylimidazolium tetrafluoroborate,C12H23BF4N2,282.13,Liquid,238.05,101.325,0.0001524 ± 1.5e-06
1-methyl-3-octylimidazolium tetrafluoroborate,C12H23BF4N2,282.13,Liquid,248.05,101.325,0.00065 ± 7e-06
1-methyl-3-octylimidazolium tetrafluoroborate,C12H23BF4N2,282.13,Liquid,258.05,101.325,0.00218 ± 2e-05
1-methyl-3-octylimidazolium tetrafluoroborate,C12H23BF4N2,282.13,Liquid,268.1,101.325,0.00605 ± 6e-05
1-methyl-3-octylimidazolium tetrafluoroborate,C12H23BF4N2,282.13,Liquid,278.1,101.325,0.01441 ± 0.00014
1-methyl-3-octylimidazolium tetrafluoroborate,C12H23BF4N2,282.13,Liquid,288.15,101.325,0.0304 ± 0.0003
1-methyl-3-octylimidazolium tetrafluoroborate,C12H23BF4N2,282.13,Liquid,298.15,101.325,0.0579 ± 0.0006
1-methyl-3-octylimidazolium tetrafluoroborate,C12H23BF4N2,282.13,Liquid,308.15,101.325,0.1012 ± 0.001
1-methyl-3-octylimidazolium tetrafluoroborate,C12H23BF4N2,282.13,Liquid,318.15,101.325,0.1647 ± 0.0016
1-methyl-3-octylimidazolium tetrafluoroborate,C12H23BF4N2,282.13,Liquid,328.15,101.325,0.252 ± 0.003
1-methyl-3-octylimidazolium tetrafluoroborate,C12H23BF4N2,282.13,Liquid,338.15,101.325,0.368 ± 0.004
1-methyl-3-octylimidazolium tetrafluoroborate,C12H23BF4N2,282.13,Liquid,348.15,101.325,0.512 ± 0.005
1-methyl-3-octylimidazolium tetrafluoroborate,C12H23BF4N2,282.13,Liquid,358.15,101.325,0.688 ± 0.007
1-methyl-3-octylimidazolium tetrafluoroborate,C12H23BF4N2,282.13,Liquid,368.15,101.325,0.895 ± 0.009
1-methyl-3-octylimidazolium tetrafluoroborate,C12H23BF4N2,282.13,Liquid,378.15,101.325,1.134 ± 0.011
1-methyl-3-octylimidazolium tetrafluoroborate,C12H23BF4N2,282.13,Liquid,388.15,101.325,1.403 ± 0.014
1-methyl-3-octylimidazolium tetrafluoroborate,C12H23BF4N2,282.13,Liquid,398.15,101.325,1.701 ± 0.017
1-methyl-3-octylimidazolium tetrafluoroborate,C12H23BF4N2,282.13,Liquid,408.15,101.325,2.03 ± 0.02
1-methyl-3-octylimidazolium tetrafluoroborate,C12H23BF4N2,282.13,Liquid,418.15,101.325,2.38 ± 0.02
1-methyl-3-octylimidazolium tetrafluoroborate,C12H23BF4N2,282.13,Liquid,428.15,101.325,2.75 ± 0.03
1-methyl-3-octylimidazolium tetrafluoroborate,C12H23BF4N2,282.13,Liquid,438.15,101.325,3.15 ± 0.03
1-methyl-3-octylimidazolium tetrafluoroborate,C12H23BF4N2,282.13,Liquid,448.15,101.325,3.56 ± 0.04
1-methyl-3-octylimidazolium tetrafluoroborate,C12H23BF4N2,282.13,Liquid,458.15,101.325,3.99 ± 0.04
1-methyl-3-octylimidazolium tetrafluoroborate,C12H23BF4N2,282.13,Liquid,468.15,101.325,4.44 ± 0.04
1-butyl-3-methylimidazolium tetrafluoroborate,C8H15BF4N2,226.03,Liquid,238.05,101.325,0.00212 ± 2e-05
1-butyl-3-methylimidazolium tetrafluoroborate,C8H15BF4N2,226.03,Liquid,248.05,101.325,0.00778 ± 8e-05
1-butyl-3-methylimidazolium tetrafluoroborate,C8H15BF4N2,226.03,Liquid,258.05,101.325,0.0225 ± 0.0002
1-butyl-3-methylimidazolium tetrafluoroborate,C8H15BF4N2,226.03,Liquid,268.1,101.325,0.0542 ± 0.0005
1-butyl-3-methylimidazolium tetrafluoroborate,C8H15BF4N2,226.03,Liquid,278.1,101.325,0.1132 ± 0.0011
1-butyl-3-methylimidazolium tetrafluoroborate,C8H15BF4N2,226.03,Liquid,288.15,101.325,0.211 ± 0.002
1-butyl-3-methylimidazolium tetrafluoroborate,C8H15BF4N2,226.03,Liquid,298.15,101.325,0.352 ± 0.004
1-butyl-3-methylimidazolium tetrafluoroborate,C8H15BF4N2,226.03,Liquid,308.15,101.325,0.556 ± 0.006
1-butyl-3-methylimidazolium tetrafluoroborate,C8H15BF4N2,226.03,Liquid,318.15,101.325,0.821 ± 0.008
1-butyl-3-methylimidazolium tetrafluoroborate,C8H15BF4N2,226.03,Liquid,328.15,101.325,1.15 ± 0.012
1-butyl-3-methylimidazolium tetrafluoroborate,C8H15BF4N2,226.03,Liquid,338.15,101.325,1.545 ± 0.015
1-butyl-3-methylimidazolium tetrafluoroborate,C8H15BF4N2,226.03,Liquid,348.15,101.325,2 ± 0.02
1-butyl-3-methylimidazolium tetrafluoroborate,C8H15BF4N2,226.03,Liquid,358.15,101.325,2.52 ± 0.03
1-butyl-3-methylimidazolium tetrafluoroborate,C8H15BF4N2,226.03,Liquid,368.15,101.325,3.1 ± 0.03
1-butyl-3-methylimidazolium tetrafluoroborate,C8H15BF4N2,226.03,Liquid,378.15,101.325,3.73 ± 0.04
1-butyl-3-methylimidazolium tetrafluoroborate,C8H15BF4N2,226.03,Liquid,388.15,101.325,4.41 ± 0.04
1-butyl-3-methylimidazolium tetrafluoroborate,C8H15BF4N2,226.03,Liquid,398.15,101.325,5.13 ± 0.05
1-butyl-3-methylimidazolium tetrafluoroborate,C8H15BF4N2,226.03,Liquid,408.15,101.325,5.88 ± 0.06
1-butyl-3-methylimidazolium tetrafluoroborate,C8H15BF4N2,226.03,Liquid,418.15,101.325,6.64 ± 0.07
1-butyl-3-methylimidazolium tetrafluoroborate,C8H15BF4N2,226.03,Liquid,428.15,101.325,7.45 ± 0.07
1-butyl-3-methylimidazolium tetrafluoroborate,C8H15BF4N2,226.03,Liquid,438.15,101.325,8.29 ± 0.08
1-butyl-3-methylimidazolium tetrafluoroborate,C8H15BF4N2,226.03,Liquid,448.15,101.325,9.15 ± 0.09
1-butyl-3-methylimidazolium tetrafluoroborate,C8H15BF4N2,226.03,Liquid,458.15,101.325,10.04 ± 0.1
1-butyl-3-methylimidazolium tetrafluoroborate,C8H15BF4N2,226.03,Liquid,468.15,101.325,10.94 ± 0.11
1-ethyl-3-methylimidazolium thiocyanate,C7H11N3S,169.25,Metastable liquid,177.1,101.325,4e-11 ± 1e-10
1-ethyl-3-methylimidazolium thiocyanate,C7H11N3S,169.25,Metastable liquid,178.1,101.325,1e-10 ± 1e-10
1-ethyl-3-methylimidazolium thiocyanate,C7H11N3S,169.25,Metastable liquid,179,101.325,1.6e-10 ± 1e-10
1-ethyl-3-methylimidazolium thiocyanate,C7H11N3S,169.25,Metastable liquid,180.1,101.325,3.5e-10 ± 1.2e-10
1-ethyl-3-methylimidazolium thiocyanate,C7H11N3S,169.25,Metastable liquid,181.1,101.325,7.4e-10 ± 1.3e-10
1-ethyl-3-methylimidazolium thiocyanate,C7H11N3S,169.25,Metastable liquid,182.1,101.325,1.1e-09 ± 2e-10
1-ethyl-3-methylimidazolium thiocyanate,C7H11N3S,169.25,Metastable liquid,183.1,101.325,1.9e-09 ± 3e-10
1-ethyl-3-methylimidazolium thiocyanate,C7H11N3S,169.25,Metastable liquid,184,101.325,3.2e-09 ± 3e-10
1-ethyl-3-methylimidazolium thiocyanate,C7H11N3S,169.25,Metastable liquid,185.2,101.325,5.1e-09 ± 5e-10
1-ethyl-3-methylimidazolium thiocyanate,C7H11N3S,169.25,Metastable liquid,186.1,101.325,8.4e-09 ± 1.2e-09
1-ethyl-3-methylimidazolium thiocyanate,C7H11N3S,169.25,Metastable liquid,187.1,101.325,1.6e-08 ± 1.5e-09
1-ethyl-3-methylimidazolium thiocyanate,C7H11N3S,169.25,Metastable liquid,188,101.325,2.2e-08 ± 3e-09
1-ethyl-3-methylimidazolium thiocyanate,C7H11N3S,169.25,Metastable liquid,189.1,101.325,4.2e-08 ± 3e-09
1-ethyl-3-methylimidazolium thiocyanate,C7H11N3S,169.25,Metastable liquid,190.1,101.325,5.7e-08 ± 5e-09
1-ethyl-3-methylimidazolium thiocyanate,C7H11N3S,169.25,Metastable liquid,191.2,101.325,9.6e-08 ± 1e-08
1-ethyl-3-methylimidazolium thiocyanate,C7H11N3S,169.25,Metastable liquid,192.1,101.325,1.59e-07 ± 1.4e-08
1-ethyl-3-methylimidazolium thiocyanate,C7H11N3S,169.25,Metastable liquid,193.2,101.325,2.3e-07 ± 2e-08
1-ethyl-3-methylimidazolium thiocyanate,C7H11N3S,169.25,Metastable liquid,195.1,101.325,4.4e-07 ± 4e-08
1-ethyl-3-methylimidazolium thiocyanate,C7H11N3S,169.25,Metastable liquid,197.1,101.325,8.9e-07 ± 7e-08
1-ethyl-3-methylimidazolium thiocyanate,C7H11N3S,169.25,Metastable liquid,199.1,101.325,1.69e-06 ± 1.7e-07
1-ethyl-3-methylimidazolium thiocyanate,C7H11N3S,169.25,Metastable liquid,203.2,101.325,5.67e-06 ± 2.7e-07
1-ethyl-3-methylimidazolium thiocyanate,C7H11N3S,169.25,Metastable liquid,205.2,101.325,9.44e-06 ± 8.4e-07
1-ethyl-3-methylimidazolium thiocyanate,C7H11N3S,169.25,Metastable liquid,210.3,101.325,3.37e-05 ± 1.2e-06
1-ethyl-3-methylimidazolium tetrafluoroborate,C6H11BF4N2,197.97,Liquid,248.05,101.325,0.1059 ± 0.0011
1-ethyl-3-methylimidazolium tetrafluoroborate,C6H11BF4N2,197.97,Liquid,258.05,101.325,0.228 ± 0.002
1-ethyl-3-methylimidazolium tetrafluoroborate,C6H11BF4N2,197.97,Liquid,268.1,101.325,0.423 ± 0.004
1-ethyl-3-methylimidazolium tetrafluoroborate,C6H11BF4N2,197.97,Liquid,278.1,101.325,0.703 ± 0.007
1-ethyl-3-methylimidazolium tetrafluoroborate,C6H11BF4N2,197.97,Liquid,288.15,101.325,1.076 ± 0.011
1-ethyl-3-methylimidazolium tetrafluoroborate,C6H11BF4N2,197.97,Liquid,298.15,101.325,1.546 ± 0.015
1-ethyl-3-methylimidazolium tetrafluoroborate,C6H11BF4N2,197.97,Liquid,308.15,101.325,2.11 ± 0.02
1-ethyl-3-methylimidazolium tetrafluoroborate,C6H11BF4N2,197.97,Liquid,318.15,101.325,2.77 ± 0.03
1-ethyl-3-methylimidazolium tetrafluoroborate,C6H11BF4N2,197.97,Liquid,328.15,101.325,3.51 ± 0.04
1-ethyl-3-methylimidazolium tetrafluoroborate,C6H11BF4N2,197.97,Liquid,338.15,101.325,4.34 ± 0.04
1-ethyl-3-methylimidazolium tetrafluoroborate,C6H11BF4N2,197.97,Liquid,348.15,101.325,5.23 ± 0.05
1-ethyl-3-methylimidazolium tetrafluoroborate,C6H11BF4N2,197.97,Liquid,358.15,101.325,6.2 ± 0.06
1-ethyl-3-methylimidazolium tetrafluoroborate,C6H11BF4N2,197.97,Liquid,368.15,101.325,7.22 ± 0.07
1-ethyl-3-methylimidazolium tetrafluoroborate,C6H11BF4N2,197.97,Liquid,378.15,101.325,8.29 ± 0.08
1-ethyl-3-methylimidazolium tetrafluoroborate,C6H11BF4N2,197.97,Liquid,388.15,101.325,9.41 ± 0.09
1-ethyl-3-methylimidazolium tetrafluoroborate,C6H11BF4N2,197.97,Liquid,398.15,101.325,10.56 ± 0.11
1-ethyl-3-methylimidazolium tetrafluoroborate,C6H11BF4N2,197.97,Liquid,408.15,101.325,11.75 ± 0.12
1-ethyl-3-methylimidazolium tetrafluoroborate,C6H11BF4N2,197.97,Liquid,418.15,101.325,12.97 ± 0.13
1-ethyl-3-methylimidazolium tetrafluoroborate,C6H11BF4N2,197.97,Liquid,428.15,101.325,14.22 ± 0.14
1-ethyl-3-methylimidazolium tetrafluoroborate,C6H11BF4N2,197.97,Liquid,438.15,101.325,15.48 ± 0.15
1-ethyl-3-methylimidazolium tetrafluoroborate,C6H11BF4N2,197.97,Liquid,448.15,101.325,16.75 ± 0.17
1-ethyl-3-methylimidazolium tetrafluoroborate,C6H11BF4N2,197.97,Liquid,458.15,101.325,18.03 ± 0.18
1-ethyl-3-methylimidazolium tetrafluoroborate,C6H11BF4N2,197.97,Liquid,468.15,101.325,19.3 ± 0.2
1-ethyl-3-methylimidazolium hexafluorophosphate,C6H11F6N2P,256.13,Crystal,253.1,101.325,1e-06 ± 1e-06
1-ethyl-3-methylimidazolium hexafluorophosphate,C6H11F6N2P,256.13,Crystal,258.1,101.325,2e-06 ± 1e-06
1-ethyl-3-methylimidazolium hexafluorophosphate,C6H11F6N2P,256.13,Crystal,263.1,101.325,3e-06 ± 1e-06
1-ethyl-3-methylimidazolium hexafluorophosphate,C6H11F6N2P,256.13,Crystal,268.1,101.325,5e-06 ± 1e-06
1-ethyl-3-methylimidazolium hexafluorophosphate,C6H11F6N2P,256.13,Crystal,268.1,101.325,6e-06 ± 1e-06
1-ethyl-3-methylimidazolium hexafluorophosphate,C6H11F6N2P,256.13,Crystal,273.1,101.325,1e-05 ± 1e-05
1-ethyl-3-methylimidazolium hexafluorophosphate,C6H11F6N2P,256.13,Crystal,273.1,101.325,1.1e-05 ± 1e-06
1-ethyl-3-methylimidazolium hexafluorophosphate,C6H11F6N2P,256.13,Crystal,278.1,101.325,1.8e-05 ± 1e-06
1-ethyl-3-methylimidazolium hexafluorophosphate,C6H11F6N2P,256.13,Crystal,278.1,101.325,2.3e-05 ± 1e-06
1-ethyl-3-methylimidazolium hexafluorophosphate,C6H11F6N2P,256.13,Crystal,283.1,101.325,3.4e-05 ± 2e-06
1-ethyl-3-methylimidazolium hexafluorophosphate,C6H11F6N2P,256.13,Crystal,283.1,101.325,5.5e-05 ± 2e-06
1-ethyl-3-methylimidazolium hexafluorophosphate,C6H11F6N2P,256.13,Crystal,288.1,101.325,0.00012 ± 5e-06
1-ethyl-3-methylimidazolium hexafluorophosphate,C6H11F6N2P,256.13,Crystal,289.6,101.325,0.000212 ± 8e-06
1-ethyl-3-methylimidazolium hexafluorophosphate,C6H11F6N2P,256.13,Crystal,293.1,101.325,0.000308 ± 1.8e-05
1-dodecyl-3-methylimidazolium tetrafluoroborate,C16H31BF4N2,338.24,Liquid,293.1,101.325,0.0164 ± 0.0004
1-dodecyl-3-methylimidazolium tetrafluoroborate,C16H31BF4N2,338.24,Liquid,298.1,101.325,0.0226 ± 0.0005
1-dodecyl-3-methylimidazolium tetrafluoroborate,C16H31BF4N2,338.24,Liquid,303.1,101.325,0.0304 ± 0.0007
1-dodecyl-3-methylimidazolium tetrafluoroborate,C16H31BF4N2,338.24,Liquid,308.1,101.325,0.0398 ± 0.0009
1-dodecyl-3-methylimidazolium tetrafluoroborate,C16H31BF4N2,338.24,Liquid,308.1,101.325,0.04 ± 0.0009
1-dodecyl-3-methylimidazolium tetrafluoroborate,C16H31BF4N2,338.24,Liquid,313.1,101.325,0.0519 ± 0.0012
1-dodecyl-3-methylimidazolium tetrafluoroborate,C16H31BF4N2,338.24,Liquid,313.1,101.325,0.052 ± 0.0012
1-dodecyl-3-methylimidazolium tetrafluoroborate,C16H31BF4N2,338.24,Liquid,318.1,101.325,0.0664 ± 0.0015
1-dodecyl-3-methylimidazolium tetrafluoroborate,C16H31BF4N2,338.24,Liquid,318.1,101.325,0.0665 ± 0.0015
1-dodecyl-3-methylimidazolium tetrafluoroborate,C16H31BF4N2,338.24,Liquid,323.1,101.325,0.0865 ± 0.0019
1-dodecyl-3-methylimidazolium tetrafluoroborate,C16H31BF4N2,338.24,Liquid,323.1,101.325,0.087 ± 0.0019
1-dodecyl-3-methylimidazolium tetrafluoroborate,C16H31BF4N2,338.24,Liquid,328.1,101.325,0.107 ± 0.002
1-dodecyl-3-methylimidazolium tetrafluoroborate,C16H31BF4N2,338.24,Liquid,333.1,101.325,0.131 ± 0.003
1-dodecyl-3-methylimidazolium tetrafluoroborate,C16H31BF4N2,338.24,Liquid,338.1,101.325,0.159 ± 0.003
1-dodecyl-3-methylimidazolium tetrafluoroborate,C16H31BF4N2,338.24,Liquid,338.1,101.325,0.16 ± 0.003
1-dodecyl-3-methylimidazolium tetrafluoroborate,C16H31BF4N2,338.24,Liquid,343.1,101.325,0.192 ± 0.004
1-dodecyl-3-methylimidazolium tetrafluoroborate,C16H31BF4N2,338.24,Liquid,343.1,101.325,0.195 ± 0.004
1-dodecyl-3-methylimidazolium tetrafluoroborate,C16H31BF4N2,338.24,Liquid,348.1,101.325,0.23 ± 0.005
1-dodecyl-3-methylimidazolium tetrafluoroborate,C16H31BF4N2,338.24,Liquid,348.1,101.325,0.241 ± 0.005
1-dodecyl-3-methylimidazolium tetrafluoroborate,C16H31BF4N2,338.24,Liquid,353.1,101.325,0.28 ± 0.006
1-dodecyl-3-methylimidazolium tetrafluoroborate,C16H31BF4N2,338.24,Liquid,353.1,101.325,0.281 ± 0.006
1-butyl-3-methylimidazolium dicyanamide,C10H15N5,205.26,Liquid,248.15,101.325,0.0483 ± 0.001
1-butyl-3-methylimidazolium dicyanamide,C10H15N5,205.26,Liquid,258.15,101.325,0.118 ± 0.0024
1-butyl-3-methylimidazolium dicyanamide,C10H15N5,205.26,Liquid,268.15,101.325,0.242 ± 0.005
1-butyl-3-methylimidazolium dicyanamide,C10H15N5,205.26,Liquid,278.15,101.325,0.433 ± 0.009
1-butyl-3-methylimidazolium dicyanamide,C10H15N5,205.26,Liquid,288.15,101.325,0.702 ± 0.014
1-butyl-3-methylimidazolium dicyanamide,C10H15N5,205.26,Liquid,298.15,101.325,1.052 ± 0.021
1-butyl-3-methylimidazolium dicyanamide,C10H15N5,205.26,Liquid,308.15,101.325,1.483 ± 0.03
1-butyl-3-methylimidazolium dicyanamide,C10H15N5,205.26,Liquid,318.15,101.325,1.991 ± 0.04
1-butyl-3-methylimidazolium dicyanamide,C10H15N5,205.26,Liquid,328.15,101.325,2.57 ± 0.05
1-butyl-3-methylimidazolium dicyanamide,C10H15N5,205.26,Liquid,338.15,101.325,3.22 ± 0.06
1-butyl-3-methylimidazolium dicyanamide,C10H15N5,205.26,Liquid,348.15,101.325,3.93 ± 0.08
1-butyl-3-methylimidazolium dicyanamide,C10H15N5,205.26,Liquid,358.15,101.325,4.69 ± 0.09
1-butyl-3-methylimidazolium dicyanamide,C10H15N5,205.26,Liquid,368.15,101.325,5.41 ± 0.11
1-butyl-3-methylimidazolium dicyanamide,C10H15N5,205.26,Liquid,378.15,101.325,6.34 ± 0.13
1-butyl-3-methylimidazolium dicyanamide,C10H15N5,205.26,Liquid,388.15,101.325,7.26 ± 0.15
1-butyl-3-methylimidazolium dicyanamide,C10H15N5,205.26,Liquid,398.15,101.325,8.19 ± 0.16
1-butyl-3-methylimidazolium dicyanamide,C10H15N5,205.26,Liquid,408.15,101.325,9.15 ± 0.18
1-butyl-3-methylimidazolium dicyanamide,C10H15N5,205.26,Liquid,418.15,101.325,10.12 ± 0.2
1-butyl-3-methylimidazolium dicyanamide,C10H15N5,205.26,Liquid,428.15,101.325,11.12 ± 0.22
1-butyl-3-methylimidazolium dicyanamide,C10H15N5,205.26,Liquid,438.15,101.325,12.1 ± 0.24
1-butyl-3-methylimidazolium dicyanamide,C10H15N5,205.26,Liquid,448.15,101.325,13.09 ± 0.26
1-butyl-3-methylimidazolium dicyanamide,C10H15N5,205.26,Liquid,458.15,101.325,13.75 ± 0.28
1-butyl-3-methylimidazolium dicyanamide,C10H15N5,205.26,Liquid,468.15,101.325,14.54 ± 0.29
1-ethylpyridinium bis[(trifluoromethyl)sulfonyl]imide,C9H10F6N2O4S2,388.3,Liquid,288.15,101.325,0.525 ± 0.011
1-ethylpyridinium bis[(trifluoromethyl)sulfonyl]imide,C9H10F6N2O4S2,388.3,Liquid,290.65,101.325,0.577 ± 0.012
1-ethylpyridinium bis[(trifluoromethyl)sulfonyl]imide,C9H10F6N2O4S2,388.3,Liquid,293.15,101.325,0.644 ± 0.013
1-ethylpyridinium bis[(trifluoromethyl)sulfonyl]imide,C9H10F6N2O4S2,388.3,Liquid,295.65,101.325,0.714 ± 0.014
1-ethylpyridinium bis[(trifluoromethyl)sulfonyl]imide,C9H10F6N2O4S2,388.3,Liquid,298.15,101.325,0.786 ± 0.016
1-ethylpyridinium bis[(trifluoromethyl)sulfonyl]imide,C9H10F6N2O4S2,388.3,Liquid,300.65,101.325,0.86 ± 0.017
1-ethylpyridinium bis[(trifluoromethyl)sulfonyl]imide,C9H10F6N2O4S2,388.3,Liquid,303.15,101.325,0.95 ± 0.019
1-ethylpyridinium bis[(trifluoromethyl)sulfonyl]imide,C9H10F6N2O4S2,388.3,Liquid,305.65,101.325,1.039 ± 0.021
1-ethylpyridinium bis[(trifluoromethyl)sulfonyl]imide,C9H10F6N2O4S2,388.3,Liquid,308.15,101.325,1.122 ± 0.022
1-ethylpyridinium bis[(trifluoromethyl)sulfonyl]imide,C9H10F6N2O4S2,388.3,Liquid,310.65,101.325,1.182 ± 0.024
1-ethylpyridinium bis[(trifluoromethyl)sulfonyl]imide,C9H10F6N2O4S2,388.3,Liquid,313.15,101.325,1.267 ± 0.025
1-ethylpyridinium bis[(trifluoromethyl)sulfonyl]imide,C9H10F6N2O4S2,388.3,Liquid,315.65,101.325,1.351 ± 0.027
1-ethylpyridinium bis[(trifluoromethyl)sulfonyl]imide,C9H10F6N2O4S2,388.3,Liquid,318.15,101.325,1.438 ± 0.029
1-ethylpyridinium bis[(trifluoromethyl)sulfonyl]imide,C9H10F6N2O4S2,388.3,Liquid,320.65,101.325,1.528 ± 0.031
1-ethylpyridinium bis[(trifluoromethyl)sulfonyl]imide,C9H10F6N2O4S2,388.3,Liquid,323.15,101.325,1.612 ± 0.032
1-ethylpyridinium bis[(trifluoromethyl)sulfonyl]imide,C9H10F6N2O4S2,388.3,Liquid,325.65,101.325,1.709 ± 0.034
1-ethylpyridinium bis[(trifluoromethyl)sulfonyl]imide,C9H10F6N2O4S2,388.3,Liquid,328.15,101.325,1.808 ± 0.036
1-ethylpyridinium bis[(trifluoromethyl)sulfonyl]imide,C9H10F6N2O4S2,388.3,Liquid,330.65,101.325,1.904 ± 0.038
1-ethylpyridinium bis[(trifluoromethyl)sulfonyl]imide,C9H10F6N2O4S2,388.3,Liquid,333.15,101.325,2.002 ± 0.04
1-ethylpyridinium bis[(trifluoromethyl)sulfonyl]imide,C9H10F6N2O4S2,388.3,Liquid,335.65,101.325,2.11 ± 0.042
1-ethylpyridinium bis[(trifluoromethyl)sulfonyl]imide,C9H10F6N2O4S2,388.3,Liquid,338.15,101.325,2.205 ± 0.044
N-methyl-N-propylpyrrolidinium lactate,C11H23NO3,217.31,Liquid,278,101.325,0.04 ± 0.01
N-methyl-N-propylpyrrolidinium lactate,C11H23NO3,217.31,Liquid,282,101.325,0.06 ± 0.01
N-methyl-N-propylpyrrolidinium lactate,C11H23NO3,217.31,Liquid,288,101.325,0.09 ± 0.01
N-methyl-N-propylpyrrolidinium lactate,C11H23NO3,217.31,Liquid,294,101.325,0.14 ± 0.01
N-methyl-N-propylpyrrolidinium lactate,C11H23NO3,217.31,Liquid,298,101.325,0.2 ± 0.01
N-methyl-N-propylpyrrolidinium lactate,C11H23NO3,217.31,Liquid,302,101.325,0.23 ± 0.01
N-methyl-N-propylpyrrolidinium lactate,C11H23NO3,217.31,Liquid,308,101.325,0.32 ± 0.01
N-methyl-N-propylpyrrolidinium lactate,C11H23NO3,217.31,Liquid,313,101.325,0.42 ± 0.01
N-methyl-N-propylpyrrolidinium lactate,C11H23NO3,217.31,Liquid,317,101.325,0.5 ± 0.01
N-methyl-N-propylpyrrolidinium lactate,C11H23NO3,217.31,Liquid,323,101.325,0.62 ± 0.01
N-methyl-N-propylpyrrolidinium lactate,C11H23NO3,217.31,Liquid,328,101.325,0.72 ± 0.02
N-methyl-N-propylpyrrolidinium lactate,C11H23NO3,217.31,Liquid,333,101.325,0.87 ± 0.02
N-methyl-N-propylpyrrolidinium lactate,C11H23NO3,217.31,Liquid,338,101.325,1 ± 0.02
N-methyl-N-propylpyrrolidinium lactate,C11H23NO3,217.31,Liquid,342,101.325,1.18 ± 0.02
N-methyl-N-propylpyrrolidinium lactate,C11H23NO3,217.31,Liquid,349,101.325,1.36 ± 0.03
N-methyl-N-propylpyrrolidinium lactate,C11H23NO3,217.31,Liquid,352,101.325,1.52 ± 0.03
N-methyl-N-propylpyrrolidinium lactate,C11H23NO3,217.31,Liquid,357,101.325,1.7 ± 0.03
N-methyl-N-propylpyrrolidinium lactate,C11H23NO3,217.31,Liquid,362,101.325,1.96 ± 0.04
N-methyl-N-propylpyrrolidinium lactate,C11H23NO3,217.31,Liquid,367,101.325,2.13 ± 0.04
N-methyl-N-propylpyrrolidinium lactate,C11H23NO3,217.31,Liquid,373,101.325,2.38 ± 0.05
N-methyl-N-propylpyrrolidinium lactate,C11H23NO3,217.31,Liquid,378,101.325,2.59 ± 0.05
N-methyl-N-propylpyrrolidinium acetate,C10H21NO2,187.28,Liquid,278,101.325,0.17 ± 0.01
N-methyl-N-propylpyrrolidinium acetate,C10H21NO2,187.28,Liquid,283,101.325,0.26 ± 0.01
N-methyl-N-propylpyrrolidinium acetate,C10H21NO2,187.28,Liquid,288,101.325,0.35 ± 0.01
N-methyl-N-propylpyrrolidinium acetate,C10H21NO2,187.28,Liquid,293,101.325,0.46 ± 0.01
N-methyl-N-propylpyrrolidinium acetate,C10H21NO2,187.28,Liquid,298,101.325,0.62 ± 0.01
N-methyl-N-propylpyrrolidinium acetate,C10H21NO2,187.28,Liquid,303,101.325,0.8 ± 0.02
N-methyl-N-propylpyrrolidinium acetate,C10H21NO2,187.28,Liquid,308,101.325,1 ± 0.02
N-methyl-N-propylpyrrolidinium acetate,C10H21NO2,187.28,Liquid,312,101.325,1.25 ± 0.03
N-methyl-N-propylpyrrolidinium acetate,C10H21NO2,187.28,Liquid,318,101.325,1.48 ± 0.03
N-methyl-N-propylpyrrolidinium acetate,C10H21NO2,187.28,Liquid,323,101.325,1.75 ± 0.04
N-methyl-N-propylpyrrolidinium acetate,C10H21NO2,187.28,Liquid,328,101.325,2.07 ± 0.04
N-methyl-N-propylpyrrolidinium acetate,C10H21NO2,187.28,Liquid,333,101.325,2.38 ± 0.05
N-methyl-N-propylpyrrolidinium acetate,C10H21NO2,187.28,Liquid,338,101.325,2.66 ± 0.05
N-methyl-N-propylpyrrolidinium acetate,C10H21NO2,187.28,Liquid,342,101.325,3.06 ± 0.06
N-methyl-N-propylpyrrolidinium acetate,C10H21NO2,187.28,Liquid,348,101.325,3.33 ± 0.07
N-methyl-N-propylpyrrolidinium acetate,C10H21NO2,187.28,Liquid,352,101.325,3.72 ± 0.07
N-methyl-N-propylpyrrolidinium acetate,C10H21NO2,187.28,Liquid,358,101.325,4.05 ± 0.08
N-methyl-N-propylpyrrolidinium acetate,C10H21NO2,187.28,Liquid,363,101.325,4.4 ± 0.09
N-methyl-N-propylpyrrolidinium acetate,C10H21NO2,187.28,Liquid,368,101.325,4.78 ± 0.1
N-methyl-N-propylpyrrolidinium acetate,C10H21NO2,187.28,Liquid,373,101.325,5.06 ± 0.1
N-methyl-N-propylpyrrolidinium acetate,C10H21NO2,187.28,Liquid,378,101.325,5.35 ± 0.11
1-butyl-1-methylpyrrolidinium dicyanamide,C11H20N4,208.31,Liquid,248.15,101.325,0.1015 ± 0.0015
1-butyl-1-methylpyrrolidinium dicyanamide,C11H20N4,208.31,Liquid,258.15,101.325,0.2004 ± 0.003
1-butyl-1-methylpyrrolidinium dicyanamide,C11H20N4,208.31,Liquid,268.15,101.325,0.3521 ± 0.0053
1-butyl-1-methylpyrrolidinium dicyanamide,C11H20N4,208.31,Liquid,278.15,101.325,0.5662 ± 0.0085
1-butyl-1-methylpyrrolidinium dicyanamide,C11H20N4,208.31,Liquid,288.15,101.325,0.844 ± 0.013
1-butyl-1-methylpyrrolidinium dicyanamide,C11H20N4,208.31,Liquid,298.15,101.325,1.19 ± 0.018
1-butyl-1-methylpyrrolidinium dicyanamide,C11H20N4,208.31,Liquid,308.15,101.325,1.608 ± 0.024
1-butyl-1-methylpyrrolidinium dicyanamide,C11H20N4,208.31,Liquid,318.15,101.325,2.085 ± 0.031
1-butyl-1-methylpyrrolidinium dicyanamide,C11H20N4,208.31,Liquid,328.15,101.325,2.626 ± 0.039
1-butyl-1-methylpyrrolidinium dicyanamide,C11H20N4,208.31,Liquid,338.15,101.325,3.227 ± 0.048
1-butyl-1-methylpyrrolidinium dicyanamide,C11H20N4,208.31,Liquid,348.15,101.325,3.878 ± 0.058
1-butyl-1-methylpyrrolidinium dicyanamide,C11H20N4,208.31,Liquid,358.15,101.325,4.578 ± 0.069
1-butyl-1-methylpyrrolidinium dicyanamide,C11H20N4,208.31,Liquid,368.15,101.325,5.324 ± 0.08
1-butyl-1-methylpyrrolidinium dicyanamide,C11H20N4,208.31,Liquid,378.15,101.325,6.112 ± 0.092
1-butyl-1-methylpyrrolidinium dicyanamide,C11H20N4,208.31,Liquid,388.15,101.325,6.933 ± 0.1
1-butyl-1-methylpyrrolidinium dicyanamide,C11H20N4,208.31,Liquid,398.15,101.325,7.784 ± 0.12
1-butyl-1-methylpyrrolidinium dicyanamide,C11H20N4,208.31,Liquid,408.15,101.325,8.666 ± 0.13
1-butyl-1-methylpyrrolidinium dicyanamide,C11H20N4,208.31,Liquid,418.15,101.325,9.567 ± 0.14
1-butyl-1-methylpyrrolidinium dicyanamide,C11H20N4,208.31,Liquid,428.15,101.325,10.48 ± 0.16
1-butyl-1-methylpyrrolidinium dicyanamide,C11H20N4,208.31,Liquid,438.15,101.325,11.4 ± 0.17
1-butyl-1-methylpyrrolidinium dicyanamide,C11H20N4,208.31,Liquid,448.15,101.325,12.27 ± 0.18
1-butyl-3-methylimidazolium trifluoromethanesulfonate,C9H15F3N2O3S,288.29,Liquid,268.15,101.325,0.0539 ± 0.0005
1-butyl-3-methylimidazolium trifluoromethanesulfonate,C9H15F3N2O3S,288.29,Liquid,278.15,101.325,0.1038 ± 0.001
1-butyl-3-methylimidazolium trifluoromethanesulfonate,C9H15F3N2O3S,288.29,Liquid,288.15,101.325,0.1808 ± 0.0018
1-butyl-3-methylimidazolium trifluoromethanesulfonate,C9H15F3N2O3S,288.29,Liquid,298.15,101.325,0.29 ± 0.003
1-butyl-3-methylimidazolium trifluoromethanesulfonate,C9H15F3N2O3S,288.29,Liquid,308.15,101.325,0.436 ± 0.004
1-butyl-3-methylimidazolium trifluoromethanesulfonate,C9H15F3N2O3S,288.29,Liquid,318.15,101.325,0.621 ± 0.006
1-butyl-3-methylimidazolium trifluoromethanesulfonate,C9H15F3N2O3S,288.29,Liquid,328.15,101.325,0.848 ± 0.008
1-butyl-3-methylimidazolium trifluoromethanesulfonate,C9H15F3N2O3S,288.29,Liquid,338.15,101.325,1.117 ± 0.011
1-butyl-3-methylimidazolium trifluoromethanesulfonate,C9H15F3N2O3S,288.29,Liquid,348.15,101.325,1.426 ± 0.014
1-butyl-3-methylimidazolium trifluoromethanesulfonate,C9H15F3N2O3S,288.29,Liquid,358.15,101.325,1.775 ± 0.018
1-butyl-3-methylimidazolium trifluoromethanesulfonate,C9H15F3N2O3S,288.29,Liquid,368.15,101.325,2.16 ± 0.02
1-butyl-3-methylimidazolium trifluoromethanesulfonate,C9H15F3N2O3S,288.29,Liquid,378.15,101.325,2.6 ± 0.03
1-butyl-3-methylimidazolium trifluoromethanesulfonate,C9H15F3N2O3S,288.29,Liquid,388.15,101.325,3.04 ± 0.03
1-butyl-3-methylimidazolium trifluoromethanesulfonate,C9H15F3N2O3S,288.29,Liquid,398.15,101.325,3.52 ± 0.04
1-butyl-3-methylimidazolium trifluoromethanesulfonate,C9H15F3N2O3S,288.29,Liquid,408.15,101.325,4.03 ± 0.04
1-butyl-3-methylimidazolium trifluoromethanesulfonate,C9H15F3N2O3S,288.29,Liquid,418.15,101.325,4.56 ± 0.05
1-butyl-3-methylimidazolium trifluoromethanesulfonate,C9H15F3N2O3S,288.29,Liquid,428.15,101.325,5.12 ± 0.05
1-butyl-3-methylimidazolium trifluoromethanesulfonate,C9H15F3N2O3S,288.29,Liquid,438.15,101.325,5.69 ± 0.06
1-butyl-3-methylimidazolium trifluoromethanesulfonate,C9H15F3N2O3S,288.29,Liquid,448.15,101.325,6.28 ± 0.06
1-butyl-3-methylimidazolium trifluoromethanesulfonate,C9H15F3N2O3S,288.29,Liquid,458.15,101.325,6.88 ± 0.07
1-butyl-3-methylimidazolium trifluoromethanesulfonate,C9H15F3N2O3S,288.29,Liquid,468.15,101.325,7.5 ± 0.08
1-butyl-3-methylimidazolium hexafluorophosphate,C8H15F6N2P,284.19,Liquid,268.15,101.325,0.0164 ± 0.0002
1-butyl-3-methylimidazolium hexafluorophosphate,C8H15F6N2P,284.19,Liquid,278.15,101.325,0.0385 ± 0.0004
1-butyl-3-methylimidazolium hexafluorophosphate,C8H15F6N2P,284.19,Liquid,288.15,101.325,0.0792 ± 0.0008
1-butyl-3-methylimidazolium hexafluorophosphate,C8H15F6N2P,284.19,Liquid,298.15,101.325,0.1465 ± 0.0015
1-butyl-3-methylimidazolium hexafluorophosphate,C8H15F6N2P,284.19,Liquid,308.15,101.325,0.248 ± 0.003
1-butyl-3-methylimidazolium hexafluorophosphate,C8H15F6N2P,284.19,Liquid,318.15,101.325,0.39 ± 0.004
1-butyl-3-methylimidazolium hexafluorophosphate,C8H15F6N2P,284.19,Liquid,328.15,101.325,0.578 ± 0.006
1-butyl-3-methylimidazolium hexafluorophosphate,C8H15F6N2P,284.19,Liquid,338.15,101.325,0.815 ± 0.008
1-butyl-3-methylimidazolium hexafluorophosphate,C8H15F6N2P,284.19,Liquid,348.15,101.325,1.102 ± 0.011
1-butyl-3-methylimidazolium hexafluorophosphate,C8H15F6N2P,284.19,Liquid,358.15,101.325,1.44 ± 0.014
1-butyl-3-methylimidazolium hexafluorophosphate,C8H15F6N2P,284.19,Liquid,368.15,101.325,1.825 ± 0.018
1-butyl-3-methylimidazolium hexafluorophosphate,C8H15F6N2P,284.19,Liquid,378.15,101.325,2.26 ± 0.02
1-butyl-3-methylimidazolium hexafluorophosphate,C8H15F6N2P,284.19,Liquid,388.15,101.325,2.74 ± 0.03
1-butyl-3-methylimidazolium hexafluorophosphate,C8H15F6N2P,284.19,Liquid,398.15,101.325,3.25 ± 0.03
1-butyl-3-methylimidazolium hexafluorophosphate,C8H15F6N2P,284.19,Liquid,408.15,101.325,3.81 ± 0.04
1-butyl-3-methylimidazolium hexafluorophosphate,C8H15F6N2P,284.19,Liquid,418.15,101.325,4.39 ± 0.04
1-butyl-3-methylimidazolium hexafluorophosphate,C8H15F6N2P,284.19,Liquid,428.15,101.325,5.01 ± 0.05
1-butyl-3-methylimidazolium hexafluorophosphate,C8H15F6N2P,284.19,Liquid,438.15,101.325,5.65 ± 0.06
1-butyl-3-methylimidazolium hexafluorophosphate,C8H15F6N2P,284.19,Liquid,448.15,101.325,6.31 ± 0.06
1-butyl-3-methylimidazolium hexafluorophosphate,C8H15F6N2P,284.19,Liquid,458.15,101.325,7 ± 0.07
