Repository: wangyingxie/ILP

# ILP
This repository is the place where you can find ML codes for prediction of IL properties.
1.  Document Introduction 
  1.	output folder：Used to store the output files for the ILP Class.
  2.	ILP.py：Source code of ILP Class.
2. ILP Class Introduction
1.	dataCrawler(parser="html.parser",url="https://iolitec.de/en/products/list")
Default parser is "html.parser" and the target URL is https://iolitec.de/en/products/list. By using this method, the properties and chemical formula of the ion pairs in the URL can be crawled and cleaned. The final data will be exported as "dataset_iolitech.csv".

File: output/ionic_liquid_ILthermo_conductivcity.csv (part 7 of 20)
Label,Formula,Mol weight,Phase,"Temperature, K","Pressure, kPa","Electrical conductivity, S/m"
1-butyl-3-methylimidazolium hexafluorophosphate,C8H15F6N2P,284.19,Liquid,468.15,101.325,7.69 ± 0.08
1-hexyl-3-methylimidazolium bis[(trifluoromethyl)sulfonyl]imide,C12H19F6N3O4S2,447.41,Liquid,278.15,101,0.0776 ± 0.0015
1-hexyl-3-methylimidazolium bis[(trifluoromethyl)sulfonyl]imide,C12H19F6N3O4S2,447.41,Liquid,288.15,101,0.1359 ± 0.0027
1-hexyl-3-methylimidazolium bis[(trifluoromethyl)sulfonyl]imide,C12H19F6N3O4S2,447.41,Liquid,298.15,101,0.2178 ± 0.0044
1-hexyl-3-methylimidazolium bis[(trifluoromethyl)sulfonyl]imide,C12H19F6N3O4S2,447.41,Liquid,308.15,101,0.3275 ± 0.0066
1-hexyl-3-methylimidazolium bis[(trifluoromethyl)sulfonyl]imide,C12H19F6N3O4S2,447.41,Liquid,318.15,101,0.466 ± 0.0093
1-hexyl-3-methylimidazolium bis[(trifluoromethyl)sulfonyl]imide,C12H19F6N3O4S2,447.41,Liquid,328.15,101,0.634 ± 0.013
1-hexyl-3-methylimidazolium bis[(trifluoromethyl)sulfonyl]imide,C12H19F6N3O4S2,447.41,Liquid,338.15,101,0.83 ± 0.017
1-hexyl-3-methylimidazolium bis[(trifluoromethyl)sulfonyl]imide,C12H19F6N3O4S2,447.41,Liquid,348.15,101,1.054 ± 0.021
1-hexyl-3-methylimidazolium bis[(trifluoromethyl)sulfonyl]imide,C12H19F6N3O4S2,447.41,Liquid,358.15,101,1.304 ± 0.026
1-hexyl-3-methylimidazolium bis[(trifluoromethyl)sulfonyl]imide,C12H19F6N3O4S2,447.41,Liquid,368.15,101,1.579 ± 0.032
1-hexyl-3-methylimidazolium bis[(trifluoromethyl)sulfonyl]imide,C12H19F6N3O4S2,447.41,Liquid,378.15,101,1.875 ± 0.037
1-hexyl-3-methylimidazolium bis[(trifluoromethyl)sulfonyl]imide,C12H19F6N3O4S2,447.41,Liquid,388.15,101,2.192 ± 0.044
1-hexyl-3-methylimidazolium bis[(trifluoromethyl)sulfonyl]imide,C12H19F6N3O4S2,447.41,Liquid,398.15,101,2.526 ± 0.051
1-hexyl-3-methylimidazolium bis[(trifluoromethyl)sulfonyl]imide,C12H19F6N3O4S2,447.41,Liquid,408.15,101,2.878 ± 0.058
1-hexyl-3-methylimidazolium bis[(trifluoromethyl)sulfonyl]imide,C12H19F6N3O4S2,447.41,Liquid,418.15,101,3.243 ± 0.065
1-hexyl-3-methylimidazolium bis[(trifluoromethyl)sulfonyl]imide,C12H19F6N3O4S2,447.41,Liquid,428.15,101,3.622 ± 0.072
1-hexyl-3-methylimidazolium bis[(trifluoromethyl)sulfonyl]imide,C12H19F6N3O4S2,447.41,Liquid,438.15,101,4.012 ± 0.08
1-hexyl-3-methylimidazolium bis[(trifluoromethyl)sulfonyl]imide,C12H19F6N3O4S2,447.41,Liquid,448.15,101,4.414 ± 0.088
1-hexyl-3-methylimidazolium bis[(trifluoromethyl)sulfonyl]imide,C12H19F6N3O4S2,447.41,Liquid,458.15,101,4.822 ± 0.096
1-hexyl-3-methylimidazolium bis[(trifluoromethyl)sulfonyl]imide,C12H19F6N3O4S2,447.41,Liquid,468.15,101,5.237 ± 0.1
1-ethyl-3-methylimidazolium tris(pentafluoroethyl)trifluorophosphate,C12H11F18N2P,556.18,Liquid,278.15,101,0.224 ± 0.005
1-ethyl-3-methylimidazolium tris(pentafluoroethyl)trifluorophosphate,C12H11F18N2P,556.18,Liquid,288.15,101,0.362 ± 0.007
1-ethyl-3-methylimidazolium tris(pentafluoroethyl)trifluorophosphate,C12H11F18N2P,556.18,Liquid,298.15,101,0.539 ± 0.011
1-ethyl-3-methylimidazolium tris(pentafluoroethyl)trifluorophosphate,C12H11F18N2P,556.18,Liquid,308.15,101,0.757 ± 0.015
1-ethyl-3-methylimidazolium tris(pentafluoroethyl)trifluorophosphate,C12H11F18N2P,556.18,Liquid,318.15,101,1.018 ± 0.02
1-ethyl-3-methylimidazolium tris(pentafluoroethyl)trifluorophosphate,C12H11F18N2P,556.18,Liquid,328.15,101,1.318 ± 0.026
1-ethyl-3-methylimidazolium tris(pentafluoroethyl)trifluorophosphate,C12H11F18N2P,556.18,Liquid,338.15,101,1.658 ± 0.033
1-ethyl-3-methylimidazolium tris(pentafluoroethyl)trifluorophosphate,C12H11F18N2P,556.18,Liquid,348.15,101,2.028 ± 0.041
1-ethyl-3-methylimidazolium tris(pentafluoroethyl)trifluorophosphate,C12H11F18N2P,556.18,Liquid,358.15,101,2.429 ± 0.049
1-ethyl-3-methylimidazolium tris(pentafluoroethyl)trifluorophosphate,C12H11F18N2P,556.18,Liquid,368.15,101,2.856 ± 0.057
1-ethyl-3-methylimidazolium tris(pentafluoroethyl)trifluorophosphate,C12H11F18N2P,556.18,Liquid,378.15,101,3.308 ± 0.066
1-ethyl-3-methylimidazolium tris(pentafluoroethyl)trifluorophosphate,C12H11F18N2P,556.18,Liquid,388.15,101,3.781 ± 0.076
1-ethyl-3-methylimidazolium tris(pentafluoroethyl)trifluorophosphate,C12H11F18N2P,556.18,Liquid,398.15,101,4.275 ± 0.086
1-ethyl-3-methylimidazolium tris(pentafluoroethyl)trifluorophosphate,C12H11F18N2P,556.18,Liquid,408.15,101,4.786 ± 0.096
1-ethyl-3-methylimidazolium tris(pentafluoroethyl)trifluorophosphate,C12H11F18N2P,556.18,Liquid,418.15,101,5.309 ± 0.11
1-ethyl-3-methylimidazolium tris(pentafluoroethyl)trifluorophosphate,C12H11F18N2P,556.18,Liquid,428.15,101,5.847 ± 0.12
1-ethyl-3-methylimidazolium tris(pentafluoroethyl)trifluorophosphate,C12H11F18N2P,556.18,Liquid,438.15,101,6.399 ± 0.13
1-ethyl-3-methylimidazolium tris(pentafluoroethyl)trifluorophosphate,C12H11F18N2P,556.18,Liquid,448.15,101,6.963 ± 0.14
1-ethyl-3-methylimidazolium tris(pentafluoroethyl)trifluorophosphate,C12H11F18N2P,556.18,Liquid,458.15,101,7.533 ± 0.15
1-ethyl-3-methylimidazolium tris(pentafluoroethyl)trifluorophosphate,C12H11F18N2P,556.18,Liquid,468.15,101,8.112 ± 0.16
1-ethylpyridinium triflate,C8H10F3NO3S,257.23,Metastable liquid,293.15,0.001,0.407 ± 0.008
1-ethylpyridinium triflate,C8H10F3NO3S,257.23,Metastable liquid,295.65,0.001,0.456 ± 0.009
1-ethylpyridinium triflate,C8H10F3NO3S,257.23,Metastable liquid,298.15,0.001,0.502 ± 0.01
1-ethylpyridinium triflate,C8H10F3NO3S,257.23,Metastable liquid,300.65,0.001,0.556 ± 0.011
1-ethylpyridinium triflate,C8H10F3NO3S,257.23,Metastable liquid,303.15,0.001,0.613 ± 0.012
1-ethylpyridinium triflate,C8H10F3NO3S,257.23,Metastable liquid,305.65,0.001,0.676 ± 0.014
1-ethylpyridinium triflate,C8H10F3NO3S,257.23,Metastable liquid,308.15,0.001,0.744 ± 0.015
1-ethylpyridinium triflate,C8H10F3NO3S,257.23,Metastable liquid,310.65,0.001,0.808 ± 0.016
1-ethylpyridinium triflate,C8H10F3NO3S,257.23,Metastable liquid,313.15,0.001,0.872 ± 0.017
1-ethylpyridinium triflate,C8H10F3NO3S,257.23,Metastable liquid,315.65,0.001,0.953 ± 0.019
1-ethylpyridinium triflate,C8H10F3NO3S,257.23,Metastable liquid,318.15,0.001,1.025 ± 0.021
1-ethylpyridinium triflate,C8H10F3NO3S,257.23,Metastable liquid,320.65,0.001,1.126 ± 0.023
1-ethylpyridinium triflate,C8H10F3NO3S,257.23,Metastable liquid,323.15,0.001,1.21 ± 0.024
1-ethylpyridinium triflate,C8H10F3NO3S,257.23,Metastable liquid,325.65,0.001,1.303 ± 0.026
1-ethylpyridinium triflate,C8H10F3NO3S,257.23,Metastable liquid,328.15,0.001,1.391 ± 0.028
1-ethylpyridinium triflate,C8H10F3NO3S,257.23,Metastable liquid,330.65,0.001,1.469 ± 0.029
1-ethylpyridinium triflate,C8H10F3NO3S,257.23,Metastable liquid,333.15,0.001,1.59 ± 0.032
1-ethylpyridinium triflate,C8H10F3NO3S,257.23,Metastable liquid,335.65,0.001,1.675 ± 0.034
1-ethylpyridinium triflate,C8H10F3NO3S,257.23,Metastable liquid,338.15,0.001,1.784 ± 0.036
1-ethyl-3-methylimidazolium methanesulfonate,C7H14N2O3S,206.26,Liquid,273.15,101.325,0.04134 ± 0.00083
1-ethyl-3-methylimidazolium methanesulfonate,C7H14N2O3S,206.26,Liquid,278.15,101.325,0.0656 ± 0.0013
1-ethyl-3-methylimidazolium methanesulfonate,C7H14N2O3S,206.26,Liquid,283.15,101.325,0.0988 ± 0.002
1-ethyl-3-methylimidazolium methanesulfonate,C7H14N2O3S,206.26,Liquid,288.15,101.325,0.142 ± 0.0028
1-ethyl-3-methylimidazolium methanesulfonate,C7H14N2O3S,206.26,Liquid,293.15,101.325,0.1972 ± 0.004
1-ethyl-3-methylimidazolium methanesulfonate,C7H14N2O3S,206.26,Liquid,298.15,101.325,0.2594 ± 0.0052
1-ethyl-3-methylimidazolium methanesulfonate,C7H14N2O3S,206.26,Liquid,298.15,101.325,0.2649 ± 0.0053
1-ethyl-3-methylimidazolium methanesulfonate,C7H14N2O3S,206.26,Liquid,298.15,101.325,0.265 ± 0.0053
1-ethyl-3-methylimidazolium methanesulfonate,C7H14N2O3S,206.26,Liquid,300.65,101.325,0.2981 ± 0.006
1-ethyl-3-methylimidazolium methanesulfonate,C7H14N2O3S,206.26,Liquid,303.15,101.325,0.3402 ± 0.0068
1-ethyl-3-methylimidazolium methanesulfonate,C7H14N2O3S,206.26,Liquid,303.15,101.325,0.3464 ± 0.0069
1-ethyl-3-methylimidazolium methanesulfonate,C7H14N2O3S,206.26,Liquid,305.65,101.325,0.3862 ± 0.0077
1-ethyl-3-methylimidazolium methanesulfonate,C7H14N2O3S,206.26,Liquid,308.15,101.325,0.4351 ± 0.0087
1-ethyl-3-methylimidazolium methanesulfonate,C7H14N2O3S,206.26,Liquid,310.65,101.325,0.4882 ± 0.0098
1-ethyl-3-methylimidazolium methanesulfonate,C7H14N2O3S,206.26,Liquid,313.15,101.325,0.553 ± 0.011
1-ethyl-3-methylimidazolium methanesulfonate,C7H14N2O3S,206.26,Liquid,323.15,101.325,0.821 ± 0.016
1-ethyl-3-methylimidazolium methanesulfonate,C7H14N2O3S,206.26,Liquid,333.15,101.325,1.151 ± 0.023
1-ethyl-3-methylimidazolium methanesulfonate,C7H14N2O3S,206.26,Liquid,343.15,101.325,1.546 ± 0.031
1-ethyl-3-methylimidazolium methanesulfonate,C7H14N2O3S,206.26,Liquid,353.15,101.325,1.994 ± 0.04
1-butyl-1-methylpyrrolidinium bis[(trifluoromethyl)sulfonyl]imide,C11H20F6N2O4S2,422.4,Liquid,282.1,101.325,0.122 ± 0.007
1-butyl-1-methylpyrrolidinium bis[(trifluoromethyl)sulfonyl]imide,C11H20F6N2O4S2,422.4,Liquid,288.8,101.325,0.184 ± 0.011
1-butyl-1-methylpyrrolidinium bis[(trifluoromethyl)sulfonyl]imide,C11H20F6N2O4S2,422.4,Liquid,294.4,101.325,0.241 ± 0.014
1-butyl-1-methylpyrrolidinium bis[(trifluoromethyl)sulfonyl]imide,C11H20F6N2O4S2,422.4,Liquid,299.9,101.325,0.291 ± 0.017
1-butyl-1-methylpyrrolidinium bis[(trifluoromethyl)sulfonyl]imide,C11H20F6N2O4S2,422.4,Liquid,306.3,101.325,0.38 ± 0.023
1-butyl-1-methylpyrrolidinium bis[(trifluoromethyl)sulfonyl]imide,C11H20F6N2O4S2,422.4,Liquid,313.4,101.325,0.497 ± 0.03
1-butyl-1-methylpyrrolidinium bis[(trifluoromethyl)sulfonyl]imide,C11H20F6N2O4S2,422.4,Liquid,319.6,101.325,0.589 ± 0.035
1-butyl-1-methylpyrrolidinium bis[(trifluoromethyl)sulfonyl]imide,C11H20F6N2O4S2,422.4,Liquid,325.1,101.325,0.697 ± 0.042
1-butyl-1-methylpyrrolidinium bis[(trifluoromethyl)sulfonyl]imide,C11H20F6N2O4S2,422.4,Liquid,331.3,101.325,0.846 ± 0.051
1-butyl-1-methylpyrrolidinium bis[(trifluoromethyl)sulfonyl]imide,C11H20F6N2O4S2,422.4,Liquid,340.6,101.325,1.027 ± 0.062
1-butyl-1-methylpyrrolidinium bis[(trifluoromethyl)sulfonyl]imide,C11H20F6N2O4S2,422.4,Liquid,347.4,101.325,1.244 ± 0.075
1-butyl-1-methylpyrrolidinium bis[(trifluoromethyl)sulfonyl]imide,C11H20F6N2O4S2,422.4,Liquid,355,101.325,1.473 ± 0.088
1-butyl-1-methylpyrrolidinium bis[(trifluoromethyl)sulfonyl]imide,C11H20F6N2O4S2,422.4,Liquid,363.5,101.325,1.664 ± 0.1
1-butyl-1-methylpyrrolidinium bis[(trifluoromethyl)sulfonyl]imide,C11H20F6N2O4S2,422.4,Liquid,374.1,101.325,2.071 ± 0.12
1-butyl-1-methylpyrrolidinium bis[(trifluoromethyl)sulfonyl]imide,C11H20F6N2O4S2,422.4,Liquid,384.2,101.325,2.452 ± 0.15
1-butyl-1-methylpyrrolidinium bis[(trifluoromethyl)sulfonyl]imide,C11H20F6N2O4S2,422.4,Liquid,399.3,101.325,2.977 ± 0.18
1-butyl-1-methylpyrrolidinium bis[(trifluoromethyl)sulfonyl]imide,C11H20F6N2O4S2,422.4,Liquid,408.7,101.325,3.355 ± 0.2
1-butyl-1-methylpyrrolidinium bis[(trifluoromethyl)sulfonyl]imide,C11H20F6N2O4S2,422.4,Liquid,420,101.325,3.789 ± 0.23
diethylmethylsulfonium bis[(trifluoromethyl)sulfonyl]imide,C7H13F6NO4S3,385.35,Liquid,258.15,101.325,0.0975 ± 0.0015
diethylmethylsulfonium bis[(trifluoromethyl)sulfonyl]imide,C7H13F6NO4S3,385.35,Liquid,268.15,101.325,0.1816 ± 0.0027
diethylmethylsulfonium bis[(trifluoromethyl)sulfonyl]imide,C7H13F6NO4S3,385.35,Liquid,278.15,101.325,0.3055 ± 0.0046
diethylmethylsulfonium bis[(trifluoromethyl)sulfonyl]imide,C7H13F6NO4S3,385.35,Liquid,288.15,101.325,0.4732 ± 0.0071
diethylmethylsulfonium bis[(trifluoromethyl)sulfonyl]imide,C7H13F6NO4S3,385.35,Liquid,298.15,101.325,0.688 ± 0.01
diethylmethylsulfonium bis[(trifluoromethyl)sulfonyl]imide,C7H13F6NO4S3,385.35,Liquid,308.15,101.325,0.95 ± 0.014
diethylmethylsulfonium bis[(trifluoromethyl)sulfonyl]imide,C7H13F6NO4S3,385.35,Liquid,318.15,101.325,1.259 ± 0.019
diethylmethylsulfonium bis[(trifluoromethyl)sulfonyl]imide,C7H13F6NO4S3,385.35,Liquid,328.15,101.325,1.611 ± 0.024
diethylmethylsulfonium bis[(trifluoromethyl)sulfonyl]imide,C7H13F6NO4S3,385.35,Liquid,338.15,101.325,2.001 ± 0.03
diethylmethylsulfonium bis[(trifluoromethyl)sulfonyl]imide,C7H13F6NO4S3,385.35,Liquid,348.15,101.325,2.427 ± 0.036
diethylmethylsulfonium bis[(trifluoromethyl)sulfonyl]imide,C7H13F6NO4S3,385.35,Liquid,358.15,101.325,2.885 ± 0.043
diethylmethylsulfonium bis[(trifluoromethyl)sulfonyl]imide,C7H13F6NO4S3,385.35,Liquid,368.15,101.325,3.374 ± 0.051
diethylmethylsulfonium bis[(trifluoromethyl)sulfonyl]imide,C7H13F6NO4S3,385.35,Liquid,378.15,101.325,3.888 ± 0.058
diethylmethylsulfonium bis[(trifluoromethyl)sulfonyl]imide,C7H13F6NO4S3,385.35,Liquid,388.15,101.325,4.428 ± 0.066
diethylmethylsulfonium bis[(trifluoromethyl)sulfonyl]imide,C7H13F6NO4S3,385.35,Liquid,398.15,101.325,4.989 ± 0.075
diethylmethylsulfonium bis[(trifluoromethyl)sulfonyl]imide,C7H13F6NO4S3,385.35,Liquid,418.15,101.325,6.161 ± 0.092
diethylmethylsulfonium bis[(trifluoromethyl)sulfonyl]imide,C7H13F6NO4S3,385.35,Liquid,438.15,101.325,7.38 ± 0.11
diethylmethylsulfonium bis[(trifluoromethyl)sulfonyl]imide,C7H13F6NO4S3,385.35,Liquid,458.15,101.325,8.629 ± 0.13
1-ethyl-1-methylpyrrolidinium bis[(trifluoromethyl)sulfonyl]imide,C9H16F6N2O4S2,394.35,Liquid,363,101.325,2.18 ± 0.04
1-ethyl-1-methylpyrrolidinium bis[(trifluoromethyl)sulfonyl]imide,C9H16F6N2O4S2,394.35,Liquid,363.25,101.325,2.18 ± 0.04
1-ethyl-1-methylpyrrolidinium bis[(trifluoromethyl)sulfonyl]imide,C9H16F6N2O4S2,394.35,Liquid,368.25,101.325,2.37 ± 0.05
1-ethyl-1-methylpyrrolidinium bis[(trifluoromethyl)sulfonyl]imide,C9H16F6N2O4S2,394.35,Liquid,373,101.325,2.55 ± 0.05
1-ethyl-1-methylpyrrolidinium bis[(trifluoromethyl)sulfonyl]imide,C9H16F6N2O4S2,394.35,Liquid,373.45,101.325,2.56 ± 0.05
1-ethyl-1-methylpyrrolidinium bis[(trifluoromethyl)sulfonyl]imide,C9H16F6N2O4S2,394.35,Liquid,378.15,101.325,2.75 ± 0.06
1-ethyl-1-methylpyrrolidinium bis[(trifluoromethyl)sulfonyl]imide,C9H16F6N2O4S2,394.35,Liquid,383.1,101.325,2.96 ± 0.06
1-ethyl-1-methylpyrrolidinium bis[(trifluoromethyl)sulfonyl]imide,C9H16F6N2O4S2,394.35,Liquid,383.55,101.325,2.96 ± 0.06
1-ethyl-1-methylpyrrolidinium bis[(trifluoromethyl)sulfonyl]imide,C9H16F6N2O4S2,394.35,Liquid,388.55,101.325,3.16 ± 0.06
1-ethyl-1-methylpyrrolidinium bis[(trifluoromethyl)sulfonyl]imide,C9H16F6N2O4S2,394.35,Liquid,393.1,101.325,3.39 ± 0.07
1-ethyl-1-methylpyrrolidinium bis[(trifluoromethyl)sulfonyl]imide,C9H16F6N2O4S2,394.35,Liquid,393.55,101.325,3.4 ± 0.07
1-ethyl-1-methylpyrrolidinium bis[(trifluoromethyl)sulfonyl]imide,C9H16F6N2O4S2,394.35,Liquid,398.25,101.325,3.6 ± 0.07
1-ethyl-1-methylpyrrolidinium bis[(trifluoromethyl)sulfonyl]imide,C9H16F6N2O4S2,394.35,Liquid,403.1,101.325,3.84 ± 0.08
1-ethyl-1-methylpyrrolidinium bis[(trifluoromethyl)sulfonyl]imide,C9H16F6N2O4S2,394.35,Liquid,403.15,101.325,3.85 ± 0.08
1-ethyl-1-methylpyrrolidinium bis[(trifluoromethyl)sulfonyl]imide,C9H16F6N2O4S2,394.35,Liquid,408.35,101.325,4.06 ± 0.08
1-ethyl-1-methylpyrrolidinium bis[(trifluoromethyl)sulfonyl]imide,C9H16F6N2O4S2,394.35,Liquid,413.1,101.325,4.3 ± 0.09
1-ethyl-1-methylpyrrolidinium bis[(trifluoromethyl)sulfonyl]imide,C9H16F6N2O4S2,394.35,Liquid,413.75,101.325,4.31 ± 0.09
1-hexyl-3-methylimidazolium tetrafluoroborate,C10H19BF4N2,254.08,Liquid,273,100,0.0215 ± 0
1-hexyl-3-methylimidazolium tetrafluoroborate,C10H19BF4N2,254.08,Liquid,278.15,100,0.0318 ± 0
1-hexyl-3-methylimidazolium tetrafluoroborate,C10H19BF4N2,254.08,Liquid,283.15,100,0.0461 ± 0
1-hexyl-3-methylimidazolium tetrafluoroborate,C10H19BF4N2,254.08,Liquid,288.15,100,0.0647 ± 0
1-hexyl-3-methylimidazolium tetrafluoroborate,C10H19BF4N2,254.08,Liquid,293.15,100,0.0893 ± 0
1-hexyl-3-methylimidazolium tetrafluoroborate,C10H19BF4N2,254.08,Liquid,298.15,100,0.1201 ± 0
1-hexyl-3-methylimidazolium tetrafluoroborate,C10H19BF4N2,254.08,Liquid,303.16,100,0.1593 ± 0
1-hexyl-3-methylimidazolium tetrafluoroborate,C10H19BF4N2,254.08,Liquid,308.15,100,0.1978 ± 0
1-hexyl-3-methylimidazolium tetrafluoroborate,C10H19BF4N2,254.08,Liquid,313.16,100,0.2497 ± 0
1-hexyl-3-methylimidazolium tetrafluoroborate,C10H19BF4N2,254.08,Liquid,318.15,100,0.3098 ± 0
1-hexyl-3-methylimidazolium tetrafluoroborate,C10H19BF4N2,254.08,Liquid,323.12,100,0.3782 ± 0
1-hexyl-3-methylimidazolium tetrafluoroborate,C10H19BF4N2,254.08,Liquid,328.1,100,0.4565 ± 0
1-hexyl-3-methylimidazolium tetrafluoroborate,C10H19BF4N2,254.08,Liquid,333.16,100,0.5561 ± 0
1-hexyl-3-methylimidazolium tetrafluoroborate,C10H19BF4N2,254.08,Liquid,338.13,100,0.6541 ± 0
1-hexyl-3-methylimidazolium tetrafluoroborate,C10H19BF4N2,254.08,Liquid,343.11,100,0.7633 ± 0
1-hexyl-3-methylimidazolium tetrafluoroborate,C10H19BF4N2,254.08,Liquid,348.19,100,0.8849 ± 0
1-hexyl-3-methylimidazolium tetrafluoroborate,C10H19BF4N2,254.08,Liquid,353.15,100,1.0153 ± 0
1-ethyl-3-methylimidazolium iodide,C6H11IN2,238.07,Liquid,333.1,101.325,0.633 ± 0.014
1-ethyl-3-methylimidazolium iodide,C6H11IN2,238.07,Liquid,338.1,101.325,0.752 ± 0.016
1-ethyl-3-methylimidazolium iodide,C6H11IN2,238.07,Liquid,343.1,101.325,0.871 ± 0.018
1-ethyl-3-methylimidazolium iodide,C6H11IN2,238.07,Liquid,348.1,101.325,1 ± 0.02
1-ethyl-3-methylimidazolium iodide,C6H11IN2,238.07,Liquid,350.1,101.325,0.827 ± 0.018
1-ethyl-3-methylimidazolium iodide,C6H11IN2,238.07,Liquid,353.1,101.325,1.14 ± 0.02
1-ethyl-3-methylimidazolium iodide,C6H11IN2,238.07,Liquid,353.1,101.325,1.22 ± 0.03
1-ethyl-3-methylimidazolium iodide,C6H11IN2,238.07,Liquid,363.1,101.325,1.4 ± 0.03
1-ethyl-3-methylimidazolium iodide,C6H11IN2,238.07,Liquid,373.1,101.325,1.58 ± 0.03
1-ethyl-3-methylimidazolium iodide,C6H11IN2,238.07,Liquid,383.1,101.325,1.93 ± 0.04
1-ethyl-3-methylimidazolium iodide,C6H11IN2,238.07,Liquid,393.1,101.325,2.24 ± 0.05
1-ethyl-3-methylimidazolium iodide,C6H11IN2,238.07,Liquid,403.1,101.325,2.55 ± 0.05
1-ethyl-3-methylimidazolium iodide,C6H11IN2,238.07,Liquid,413.1,101.325,2.84 ± 0.06
1-ethyl-3-methylimidazolium iodide,C6H11IN2,238.07,Liquid,423.1,101.325,3.14 ± 0.06
1-ethyl-3-methylimidazolium iodide,C6H11IN2,238.07,Liquid,433.1,101.325,3.43 ± 0.07
1-ethyl-3-methylimidazolium iodide,C6H11IN2,238.07,Liquid,443.1,101.325,3.74 ± 0.08
1-ethyl-3-methylimidazolium iodide,C6H11IN2,238.07,Liquid,453.1,101.325,3.91 ± 0.08
ethylammonium nitrate,C2H8N2O3,108.1,Liquid,288.15,101,1.62 ± 0
ethylammonium nitrate,C2H8N2O3,108.1,Liquid,288.15,101.325,1.62 ± 0
ethylammonium nitrate,C2H8N2O3,108.1,Liquid,293.15,101,1.93 ± 0
ethylammonium nitrate,C2H8N2O3,108.1,Liquid,293.15,101.325,1.93 ± 0
ethylammonium nitrate,C2H8N2O3,108.1,Liquid,298.15,101,2.25 ± 0
ethylammonium nitrate,C2H8N2O3,108.1,Liquid,298.15,101.325,2.25 ± 0
ethylammonium nitrate,C2H8N2O3,108.1,Liquid,303.15,101,2.6 ± 0
ethylammonium nitrate,C2H8N2O3,108.1,Liquid,303.15,101.325,2.6 ± 0
ethylammonium nitrate,C2H8N2O3,108.1,Liquid,308.15,101,2.97 ± 0
ethylammonium nitrate,C2H8N2O3,108.1,Liquid,308.15,101.325,2.97 ± 0
ethylammonium nitrate,C2H8N2O3,108.1,Liquid,313.15,101,3.37 ± 0
ethylammonium nitrate,C2H8N2O3,108.1,Liquid,313.15,101.325,3.37 ± 0
ethylammonium nitrate,C2H8N2O3,108.1,Liquid,318.15,101,3.78 ± 0
ethylammonium nitrate,C2H8N2O3,108.1,Liquid,318.15,101.325,3.78 ± 0
ethylammonium nitrate,C2H8N2O3,108.1,Liquid,323.15,101,4.22 ± 0
ethylammonium nitrate,C2H8N2O3,108.1,Liquid,323.15,101.325,4.22 ± 0
1-hexyl-3-methylpyridinium bis(trifluoromethylsulfonyl)imide,C14H20F6N2O4S2,458.43,Liquid,278.15,100,0.0495 ± 0.001
1-hexyl-3-methylpyridinium bis(trifluoromethylsulfonyl)imide,C14H20F6N2O4S2,458.43,Liquid,283.15,100,0.067 ± 0.0013
1-hexyl-3-methylpyridinium bis(trifluoromethylsulfonyl)imide,C14H20F6N2O4S2,458.43,Liquid,288.15,100,0.0885 ± 0.0018
1-hexyl-3-methylpyridinium bis(trifluoromethylsulfonyl)imide,C14H20F6N2O4S2,458.43,Liquid,293.15,100,0.1157 ± 0.0023
1-hexyl-3-methylpyridinium bis(trifluoromethylsulfonyl)imide,C14H20F6N2O4S2,458.43,Liquid,298.15,100,0.148 ± 0.003
1-hexyl-3-methylpyridinium bis(trifluoromethylsulfonyl)imide,C14H20F6N2O4S2,458.43,Liquid,303.15,100,0.1869 ± 0.0037
1-hexyl-3-methylpyridinium bis(trifluoromethylsulfonyl)imide,C14H20F6N2O4S2,458.43,Liquid,308.15,100,0.231 ± 0.005
1-hexyl-3-methylpyridinium bis(trifluoromethylsulfonyl)imide,C14H20F6N2O4S2,458.43,Liquid,313.15,100,0.283 ± 0.006
1-hexyl-3-methylpyridinium bis(trifluoromethylsulfonyl)imide,C14H20F6N2O4S2,458.43,Liquid,318.15,100,0.342 ± 0.007
1-hexyl-3-methylpyridinium bis(trifluoromethylsulfonyl)imide,C14H20F6N2O4S2,458.43,Liquid,323.15,100,0.406 ± 0.008
1-hexyl-3-methylpyridinium bis(trifluoromethylsulfonyl)imide,C14H20F6N2O4S2,458.43,Liquid,328.15,100,0.477 ± 0.01
1-hexyl-3-methylpyridinium bis(trifluoromethylsulfonyl)imide,C14H20F6N2O4S2,458.43,Liquid,333.15,100,0.553 ± 0.011
1-hexyl-3-methylpyridinium bis(trifluoromethylsulfonyl)imide,C14H20F6N2O4S2,458.43,Liquid,338.15,100,0.638 ± 0.013
1-hexyl-3-methylpyridinium bis(trifluoromethylsulfonyl)imide,C14H20F6N2O4S2,458.43,Liquid,343.15,100,0.728 ± 0.015
1-hexyl-3-methylpyridinium bis(trifluoromethylsulfonyl)imide,C14H20F6N2O4S2,458.43,Liquid,348.15,100,0.822 ± 0.016
1-hexyl-3-methylpyridinium bis(trifluoromethylsulfonyl)imide,C14H20F6N2O4S2,458.43,Liquid,353.15,100,0.92 ± 0.018
3-methyl-1-propylpyridinium bis(trifluoromethylsulfonyl)imide,C11H14F6N2O4S2,416.35,Liquid,278.15,100,0.1524 ± 0.003
3-methyl-1-propylpyridinium bis(trifluoromethylsulfonyl)imide,C11H14F6N2O4S2,416.35,Liquid,283.15,100,0.199 ± 0.004
3-methyl-1-propylpyridinium bis(trifluoromethylsulfonyl)imide,C11H14F6N2O4S2,416.35,Liquid,288.15,100,0.253 ± 0.005
3-methyl-1-propylpyridinium bis(trifluoromethylsulfonyl)imide,C11H14F6N2O4S2,416.35,Liquid,293.15,100,0.318 ± 0.006
3-methyl-1-propylpyridinium bis(trifluoromethylsulfonyl)imide,C11H14F6N2O4S2,416.35,Liquid,298.15,100,0.393 ± 0.008
3-methyl-1-propylpyridinium bis(trifluoromethylsulfonyl)imide,C11H14F6N2O4S2,416.35,Liquid,303.15,100,0.476 ± 0.01
3-methyl-1-propylpyridinium bis(trifluoromethylsulfonyl)imide,C11H14F6N2O4S2,416.35,Liquid,308.15,100,0.571 ± 0.011
3-methyl-1-propylpyridinium bis(trifluoromethylsulfonyl)imide,C11H14F6N2O4S2,416.35,Liquid,313.15,100,0.671 ± 0.013
3-methyl-1-propylpyridinium bis(trifluoromethylsulfonyl)imide,C11H14F6N2O4S2,416.35,Liquid,318.15,100,0.786 ± 0.016
3-methyl-1-propylpyridinium bis(trifluoromethylsulfonyl)imide,C11H14F6N2O4S2,416.35,Liquid,323.15,100,0.904 ± 0.018
3-methyl-1-propylpyridinium bis(trifluoromethylsulfonyl)imide,C11H14F6N2O4S2,416.35,Liquid,328.15,100,1.036 ± 0.021
3-methyl-1-propylpyridinium bis(trifluoromethylsulfonyl)imide,C11H14F6N2O4S2,416.35,Liquid,333.15,100,1.179 ± 0.024
3-methyl-1-propylpyridinium bis(trifluoromethylsulfonyl)imide,C11H14F6N2O4S2,416.35,Liquid,338.15,100,1.329 ± 0.027
3-methyl-1-propylpyridinium bis(trifluoromethylsulfonyl)imide,C11H14F6N2O4S2,416.35,Liquid,343.15,100,1.485 ± 0.03
3-methyl-1-propylpyridinium bis(trifluoromethylsulfonyl)imide,C11H14F6N2O4S2,416.35,Liquid,348.15,100,1.65 ± 0.033
3-methyl-1-propylpyridinium bis(trifluoromethylsulfonyl)imide,C11H14F6N2O4S2,416.35,Liquid,353.15,100,1.828 ± 0.037
1-butyl-3-methylpyridinium bis(trifluoromethylsulfonyl)imide,C12H16F6N2O4S2,430.38,Liquid,283.15,101.325,0.1 ± 0.002
1-butyl-3-methylpyridinium bis(trifluoromethylsulfonyl)imide,C12H16F6N2O4S2,430.38,Liquid,288.15,101.325,0.132 ± 0.003
1-butyl-3-methylpyridinium bis(trifluoromethylsulfonyl)imide,C12H16F6N2O4S2,430.38,Liquid,293.15,101.325,0.172 ± 0.004
1-butyl-3-methylpyridinium bis(trifluoromethylsulfonyl)imide,C12H16F6N2O4S2,430.38,Liquid,298.15,101.325,0.217 ± 0.005
1-butyl-3-methylpyridinium bis(trifluoromethylsulfonyl)imide,C12H16F6N2O4S2,430.38,Liquid,303.15,101.325,0.272 ± 0.006
1-butyl-3-methylpyridinium bis(trifluoromethylsulfonyl)imide,C12H16F6N2O4S2,430.38,Liquid,308.15,101.325,0.335 ± 0.007
1-butyl-3-methylpyridinium bis(trifluoromethylsulfonyl)imide,C12H16F6N2O4S2,430.38,Liquid,313.15,101.325,0.409 ± 0.009
1-butyl-3-methylpyridinium bis(trifluoromethylsulfonyl)imide,C12H16F6N2O4S2,430.38,Liquid,318.15,101.325,0.49 ± 0.01
1-butyl-3-methylpyridinium bis(trifluoromethylsulfonyl)imide,C12H16F6N2O4S2,430.38,Liquid,323.15,101.325,0.576 ± 0.012
1-butyl-3-methylpyridinium bis(trifluoromethylsulfonyl)imide,C12H16F6N2O4S2,430.38,Liquid,328.15,101.325,0.69 ± 0.014
1-butyl-3-methylpyridinium bis(trifluoromethylsulfonyl)imide,C12H16F6N2O4S2,430.38,Liquid,333.15,101.325,0.796 ± 0.017
1-butyl-3-methylpyridinium bis(trifluoromethylsulfonyl)imide,C12H16F6N2O4S2,430.38,Liquid,338.15,101.325,0.91 ± 0.019
1-butyl-3-methylpyridinium bis(trifluoromethylsulfonyl)imide,C12H16F6N2O4S2,430.38,Liquid,343.15,101.325,1.031 ± 0.021
1-butyl-3-methylpyridinium bis(trifluoromethylsulfonyl)imide,C12H16F6N2O4S2,430.38,Liquid,348.15,101.325,1.16 ± 0.024
1-butyl-3-methylpyridinium bis(trifluoromethylsulfonyl)imide,C12H16F6N2O4S2,430.38,Liquid,353.15,101.325,1.296 ± 0.027
1-butyl-3-methylpyridinium bis(trifluoromethylsulfonyl)imide,C12H16F6N2O4S2,430.38,Liquid,273.15,101.325,1.437 ± 0.029
1-ethylimidazolium bis[(trifluoromethyl)sulfonyl]imide,C7H9F6N3O4S2,377.28,Liquid,278.15,101.325,0.2 ± 0.01
1-ethylimidazolium bis[(trifluoromethyl)sulfonyl]imide,C7H9F6N3O4S2,377.28,Liquid,283.15,101.325,0.244 ± 0.011
1-ethylimidazolium bis[(trifluoromethyl)sulfonyl]imide,C7H9F6N3O4S2,377.28,Liquid,288.15,101.325,0.304 ± 0.013
1-ethylimidazolium bis[(trifluoromethyl)sulfonyl]imide,C7H9F6N3O4S2,377.28,Liquid,293.15,101.325,0.43 ± 0.016
1-ethylimidazolium bis[(trifluoromethyl)sulfonyl]imide,C7H9F6N3O4S2,377.28,Liquid,298.15,101.325,0.568 ± 0.018
1-ethylimidazolium bis[(trifluoromethyl)sulfonyl]imide,C7H9F6N3O4S2,377.28,Liquid,303.15,101.325,0.699 ± 0.022
1-ethylimidazolium bis[(trifluoromethyl)sulfonyl]imide,C7H9F6N3O4S2,377.28,Liquid,313.15,101.325,0.892 ± 0.025
1-ethylimidazolium bis[(trifluoromethyl)sulfonyl]imide,C7H9F6N3O4S2,377.28,Liquid,323.15,101.325,1.061 ± 0.029
1-ethylimidazolium bis[(trifluoromethyl)sulfonyl]imide,C7H9F6N3O4S2,377.28,Liquid,333.15,101.325,1.307 ± 0.032
1-ethylimidazolium bis[(trifluoromethyl)sulfonyl]imide,C7H9F6N3O4S2,377.28,Liquid,343.15,101.325,1.449 ± 0.034
1-ethylimidazolium bis[(trifluoromethyl)sulfonyl]imide,C7H9F6N3O4S2,377.28,Liquid,353.15,101.325,1.665 ± 0.039
1-ethylimidazolium bis[(trifluoromethyl)sulfonyl]imide,C7H9F6N3O4S2,377.28,Liquid,273.15,101.325,1.847 ± 0.044
1-ethylimidazolium bis[(trifluoromethyl)sulfonyl]imide,C7H9F6N3O4S2,377.28,Liquid,278.15,101.325,2.122 ± 0.044
1-ethylimidazolium bis[(trifluoromethyl)sulfonyl]imide,C7H9F6N3O4S2,377.28,Liquid,283.15,101.325,2.119 ± 0.043
1-ethylimidazolium bis[(trifluoromethyl)sulfonyl]imide,C7H9F6N3O4S2,377.28,Liquid,288.15,101.325,2.27 ± 0.046
1-butylpyridinium trifluoromethanesulfonate,C10H14F3NO3S,285.28,Liquid,293.15,101.325,0.266 ± 0.008
1-butylpyridinium trifluoromethanesulfonate,C10H14F3NO3S,285.28,Liquid,298.15,101.325,0.299 ± 0.01
1-butylpyridinium trifluoromethanesulfonate,C10H14F3NO3S,285.28,Liquid,303.15,101.325,0.333 ± 0.011
1-butylpyridinium trifluoromethanesulfonate,C10H14F3NO3S,285.28,Liquid,313.15,101.325,0.371 ± 0.012
1-butylpyridinium trifluoromethanesulfonate,C10H14F3NO3S,285.28,Liquid,323.15,101.325,0.411 ± 0.013
1-butylpyridinium trifluoromethanesulfonate,C10H14F3NO3S,285.28,Liquid,333.15,101.325,0.454 ± 0.014
1-butylpyridinium trifluoromethanesulfonate,C10H14F3NO3S,285.28,Liquid,343.15,101.325,0.501 ± 0.016
1-butylpyridinium trifluoromethanesulfonate,C10H14F3NO3S,285.28,Liquid,353.15,101.325,0.55 ± 0.018
1-butylpyridinium trifluoromethanesulfonate,C10H14F3NO3S,285.28,Liquid,323.15,101.325,0.601 ± 0.019
1-butylpyridinium trifluoromethanesulfonate,C10H14F3NO3S,285.28,Liquid,325.65,101.325,0.655 ± 0.021
1-butylpyridinium trifluoromethanesulfonate,C10H14F3NO3S,285.28,Liquid,328.15,101.325,0.707 ± 0.023
1-butylpyridinium trifluoromethanesulfonate,C10H14F3NO3S,285.28,Liquid,330.65,101.325,0.773 ± 0.025
1-butylpyridinium trifluoromethanesulfonate,C10H14F3NO3S,285.28,Liquid,333.15,101.325,0.839 ± 0.027
1-butylpyridinium trifluoromethanesulfonate,C10H14F3NO3S,285.28,Liquid,335.65,101.325,0.904 ± 0.029
1-butylpyridinium trifluoromethanesulfonate,C10H14F3NO3S,285.28,Liquid,338.15,101.325,0.975 ± 0.031
trihexyl(tetradecyl)phosphonium chloride,C32H68ClP,519.32,Liquid,208.15,101.325,2.04e-07 ± 2.1e-08
trihexyl(tetradecyl)phosphonium chloride,C32H68ClP,519.32,Liquid,214.15,101.325,2.82e-06 ± 2.8e-07
trihexyl(tetradecyl)phosphonium chloride,C32H68ClP,519.32,Liquid,219.15,101.325,1.18e-05 ± 1.2e-06
trihexyl(tetradecyl)phosphonium chloride,C32H68ClP,519.32,Liquid,223.15,101.325,2.95e-05 ± 3e-06
trihexyl(tetradecyl)phosphonium chloride,C32H68ClP,519.32,Liquid,228.15,101.325,8.83e-05 ± 8.8e-06
trihexyl(tetradecyl)phosphonium chloride,C32H68ClP,519.32,Liquid,234.15,101.325,0.000257 ± 2.6e-05
trihexyl(tetradecyl)phosphonium chloride,C32H68ClP,519.32,Liquid,238.15,101.325,0.000493 ± 4.9e-05
trihexyl(tetradecyl)phosphonium chloride,C32H68ClP,519.32,Liquid,243.15,101.325,0.00105 ± 0.00011
trihexyl(tetradecyl)phosphonium chloride,C32H68ClP,519.32,Liquid,248.15,101.325,0.00201 ± 0.0002
trihexyl(tetradecyl)phosphonium chloride,C32H68ClP,519.32,Liquid,253.15,101.325,0.00375 ± 0.00038
trihexyl(tetradecyl)phosphonium chloride,C32H68ClP,519.32,Liquid,258.15,101.325,0.0066 ± 0.00066
trihexyl(tetradecyl)phosphonium chloride,C32H68ClP,519.32,Liquid,263.15,101.325,0.0111 ± 0.0011
trihexyl(tetradecyl)phosphonium chloride,C32H68ClP,519.32,Liquid,268.15,101.325,0.0179 ± 0.0018
trihexyl(tetradecyl)phosphonium chloride,C32H68ClP,519.32,Liquid,278.15,101.325,0.0433 ± 0.0043
trihexyl(tetradecyl)phosphonium chloride,C32H68ClP,519.32,Liquid,283.15,101.325,0.0641 ± 0.0064
1-hexyl-4-methylpyridinium bis(trifluoromethanesulfonyl)imide,C14H20F6N2O4S2,458.43,Liquid,283.15,100,0.0839 ± 0.0017
1-hexyl-4-methylpyridinium bis(trifluoromethanesulfonyl)imide,C14H20F6N2O4S2,458.43,Liquid,288.15,100,0.1101 ± 0.0022
1-hexyl-4-methylpyridinium bis(trifluoromethanesulfonyl)imide,C14H20F6N2O4S2,458.43,Liquid,293.15,100,0.1447 ± 0.0029
1-hexyl-4-methylpyridinium bis(trifluoromethanesulfonyl)imide,C14H20F6N2O4S2,458.43,Liquid,298.15,100,0.1852 ± 0.0037
1-hexyl-4-methylpyridinium bis(trifluoromethanesulfonyl)imide,C14H20F6N2O4S2,458.43,Liquid,303.15,100,0.231 ± 0.005
1-hexyl-4-methylpyridinium bis(trifluoromethanesulfonyl)imide,C14H20F6N2O4S2,458.43,Liquid,308.15,100,0.283 ± 0.006
1-hexyl-4-methylpyridinium bis(trifluoromethanesulfonyl)imide,C14H20F6N2O4S2,458.43,Liquid,313.15,100,0.346 ± 0.007
1-hexyl-4-methylpyridinium bis(trifluoromethanesulfonyl)imide,C14H20F6N2O4S2,458.43,Liquid,318.15,100,0.415 ± 0.008
1-hexyl-4-methylpyridinium bis(trifluoromethanesulfonyl)imide,C14H20F6N2O4S2,458.43,Liquid,323.15,100,0.487 ± 0.01
1-hexyl-4-methylpyridinium bis(trifluoromethanesulfonyl)imide,C14H20F6N2O4S2,458.43,Liquid,328.15,100,0.571 ± 0.011
1-hexyl-4-methylpyridinium bis(trifluoromethanesulfonyl)imide,C14H20F6N2O4S2,458.43,Liquid,333.15,100,0.652 ± 0.013
1-hexyl-4-methylpyridinium bis(trifluoromethanesulfonyl)imide,C14H20F6N2O4S2,458.43,Liquid,338.15,100,0.756 ± 0.015
1-hexyl-4-methylpyridinium bis(trifluoromethanesulfonyl)imide,C14H20F6N2O4S2,458.43,Liquid,343.15,100,0.861 ± 0.017
1-hexyl-4-methylpyridinium bis(trifluoromethanesulfonyl)imide,C14H20F6N2O4S2,458.43,Liquid,348.15,100,0.968 ± 0.019
1-hexyl-4-methylpyridinium bis(trifluoromethanesulfonyl)imide,C14H20F6N2O4S2,458.43,Liquid,353.15,100,1.075 ± 0.022
1-(2-hydroxyethyl)-3-methylimidazolium bis[(trifluoromethyl)sulfonyl]imide,C8H11F6N3O5S2,407.3,Liquid,273.15,101.325,0.1319 ± 0.0028
1-(2-hydroxyethyl)-3-methylimidazolium bis[(trifluoromethyl)sulfonyl]imide,C8H11F6N3O5S2,407.3,Liquid,278.15,101.325,0.1794 ± 0.0037
1-(2-hydroxyethyl)-3-methylimidazolium bis[(trifluoromethyl)sulfonyl]imide,C8H11F6N3O5S2,407.3,Liquid,283.15,101.325,0.237 ± 0.005
1-(2-hydroxyethyl)-3-methylimidazolium bis[(trifluoromethyl)sulfonyl]imide,C8H11F6N3O5S2,407.3,Liquid,288.15,101.325,0.305 ± 0.006
1-(2-hydroxyethyl)-3-methylimidazolium bis[(trifluoromethyl)sulfonyl]imide,C8H11F6N3O5S2,407.3,Liquid,293.15,101.325,0.387 ± 0.008
1-(2-hydroxyethyl)-3-methylimidazolium bis[(trifluoromethyl)sulfonyl]imide,C8H11F6N3O5S2,407.3,Liquid,298.15,101.325,0.481 ± 0.01
1-(2-hydroxyethyl)-3-methylimidazolium bis[(trifluoromethyl)sulfonyl]imide,C8H11F6N3O5S2,407.3,Liquid,303.15,101.325,0.589 ± 0.012
1-(2-hydroxyethyl)-3-methylimidazolium bis[(trifluoromethyl)sulfonyl]imide,C8H11F6N3O5S2,407.3,Liquid,313.15,101.325,0.704 ± 0.014
1-(2-hydroxyethyl)-3-methylimidazolium bis[(trifluoromethyl)sulfonyl]imide,C8H11F6N3O5S2,407.3,Liquid,323.15,101.325,0.83 ± 0.017
1-(2-hydroxyethyl)-3-methylimidazolium bis[(trifluoromethyl)sulfonyl]imide,C8H11F6N3O5S2,407.3,Liquid,333.15,101.325,0.967 ± 0.02
1-(2-hydroxyethyl)-3-methylimidazolium bis[(trifluoromethyl)sulfonyl]imide,C8H11F6N3O5S2,407.3,Liquid,343.15,101.325,1.112 ± 0.022
1-(2-hydroxyethyl)-3-methylimidazolium bis[(trifluoromethyl)sulfonyl]imide,C8H11F6N3O5S2,407.3,Liquid,353.15,101.325,1.277 ± 0.026
1-(2-hydroxyethyl)-3-methylimidazolium bis[(trifluoromethyl)sulfonyl]imide,C8H11F6N3O5S2,407.3,Liquid,273.15,101.325,1.447 ± 0.029
1-(2-hydroxyethyl)-3-methylimidazolium bis[(trifluoromethyl)sulfonyl]imide,C8H11F6N3O5S2,407.3,Liquid,278.15,101.325,1.626 ± 0.033
1-(2-hydroxyethyl)-3-methylimidazolium bis[(trifluoromethyl)sulfonyl]imide,C8H11F6N3O5S2,407.3,Liquid,283.15,101.325,1.815 ± 0.037
3-(cyanomethyl)-1-methyl-1H-imidazol-3-ium bis((trifluoromethyl)sulfonyl)amide,C8H8F6N4O4S2,402.29,Liquid,288.15,101.325,0.0283 ± 0.0006
3-(cyanomethyl)-1-methyl-1H-imidazol-3-ium bis((trifluoromethyl)sulfonyl)amide,C8H8F6N4O4S2,402.29,Liquid,293.15,101.325,0.0439 ± 0.001
3-(cyanomethyl)-1-methyl-1H-imidazol-3-ium bis((trifluoromethyl)sulfonyl)amide,C8H8F6N4O4S2,402.29,Liquid,298.15,101.325,0.0648 ± 0.0014
3-(cyanomethyl)-1-methyl-1H-imidazol-3-ium bis((trifluoromethyl)sulfonyl)amide,C8H8F6N4O4S2,402.29,Liquid,303.15,101.325,0.0919 ± 0.0019
3-(cyanomethyl)-1-methyl-1H-imidazol-3-ium bis((trifluoromethyl)sulfonyl)amide,C8H8F6N4O4S2,402.29,Liquid,313.15,101.325,0.1294 ± 0.0027
3-(cyanomethyl)-1-methyl-1H-imidazol-3-ium bis((trifluoromethyl)sulfonyl)amide,C8H8F6N4O4S2,402.29,Liquid,323.15,101.325,0.1727 ± 0.0036
3-(cyanomethyl)-1-methyl-1H-imidazol-3-ium bis((trifluoromethyl)sulfonyl)amide,C8H8F6N4O4S2,402.29,Liquid,333.15,101.325,0.225 ± 0.005
3-(cyanomethyl)-1-methyl-1H-imidazol-3-ium bis((trifluoromethyl)sulfonyl)amide,C8H8F6N4O4S2,402.29,Liquid,343.15,101.325,0.285 ± 0.006
3-(cyanomethyl)-1-methyl-1H-imidazol-3-ium bis((trifluoromethyl)sulfonyl)amide,C8H8F6N4O4S2,402.29,Liquid,353.15,101.325,0.36 ± 0.007
3-(cyanomethyl)-1-methyl-1H-imidazol-3-ium bis((trifluoromethyl)sulfonyl)amide,C8H8F6N4O4S2,402.29,Liquid,328.15,101.325,0.441 ± 0.009
3-(cyanomethyl)-1-methyl-1H-imidazol-3-ium bis((trifluoromethyl)sulfonyl)amide,C8H8F6N4O4S2,402.29,Liquid,333.15,101.325,0.536 ± 0.011
3-(cyanomethyl)-1-methyl-1H-imidazol-3-ium bis((trifluoromethyl)sulfonyl)amide,C8H8F6N4O4S2,402.29,Liquid,338.15,101.325,0.644 ± 0.013
3-(cyanomethyl)-1-methyl-1H-imidazol-3-ium bis((trifluoromethyl)sulfonyl)amide,C8H8F6N4O4S2,402.29,Liquid,343.15,101.325,0.756 ± 0.015
3-(cyanomethyl)-1-methyl-1H-imidazol-3-ium bis((trifluoromethyl)sulfonyl)amide,C8H8F6N4O4S2,402.29,Liquid,348.15,101.325,0.878 ± 0.018
3-(cyanomethyl)-1-methyl-1H-imidazol-3-ium bis((trifluoromethyl)sulfonyl)amide,C8H8F6N4O4S2,402.29,Liquid,353.15,101.325,1.012 ± 0.02
1-butylpyridinium bis[(trifluoromethyl)sulfonyl]imide,C11H14F6N2O4S2,416.35,Liquid,278.15,101.325,0.1186 ± 0.0018
1-butylpyridinium bis[(trifluoromethyl)sulfonyl]imide,C11H14F6N2O4S2,416.35,Liquid,288.15,101.325,0.2056 ± 0.0031
1-butylpyridinium bis[(trifluoromethyl)sulfonyl]imide,C11H14F6N2O4S2,416.35,Liquid,298.15,101.325,0.3263 ± 0.0049
1-butylpyridinium bis[(trifluoromethyl)sulfonyl]imide,C11H14F6N2O4S2,416.35,Liquid,308.15,101.325,0.4835 ± 0.0073
1-butylpyridinium bis[(trifluoromethyl)sulfonyl]imide,C11H14F6N2O4S2,416.35,Liquid,318.15,101.325,0.677 ± 0.01
1-butylpyridinium bis[(trifluoromethyl)sulfonyl]imide,C11H14F6N2O4S2,416.35,Liquid,328.15,101.325,0.909 ± 0.014
1-butylpyridinium bis[(trifluoromethyl)sulfonyl]imide,C11H14F6N2O4S2,416.35,Liquid,338.15,101.325,1.173 ± 0.018
1-butylpyridinium bis[(trifluoromethyl)sulfonyl]imide,C11H14F6N2O4S2,416.35,Liquid,348.15,101.325,1.473 ± 0.022
1-butylpyridinium bis[(trifluoromethyl)sulfonyl]imide,C11H14F6N2O4S2,416.35,Liquid,358.15,101.325,1.801 ± 0.027
1-butylpyridinium bis[(trifluoromethyl)sulfonyl]imide,C11H14F6N2O4S2,416.35,Liquid,368.15,101.325,2.159 ± 0.032
1-butylpyridinium bis[(trifluoromethyl)sulfonyl]imide,C11H14F6N2O4S2,416.35,Liquid,378.15,101.325,2.539 ± 0.038
1-butylpyridinium bis[(trifluoromethyl)sulfonyl]imide,C11H14F6N2O4S2,416.35,Liquid,388.15,101.325,2.942 ± 0.044
1-butylpyridinium bis[(trifluoromethyl)sulfonyl]imide,C11H14F6N2O4S2,416.35,Liquid,398.15,101.325,3.365 ± 0.05
1-butylpyridinium bis[(trifluoromethyl)sulfonyl]imide,C11H14F6N2O4S2,416.35,Liquid,418.15,101.325,4.273 ± 0.064
1-butylpyridinium bis[(trifluoromethyl)sulfonyl]imide,C11H14F6N2O4S2,416.35,Liquid,438.15,101.325,5.243 ± 0.079
1-ethyl-3-methylimidazolium chloride,C6H11ClN2,146.62,Crystal,298.1,101.325,0.00183 ± 5e-05
1-ethyl-3-methylimidazolium chloride,C6H11ClN2,146.62,Crystal,303.1,101.325,0.00254 ± 6e-05
1-ethyl-3-methylimidazolium chloride,C6H11ClN2,146.62,Crystal,308.1,101.325,0.00358 ± 9e-05
1-ethyl-3-methylimidazolium chloride,C6H11ClN2,146.62,Crystal,313.1,101.325,0.00496 ± 0.00013
1-ethyl-3-methylimidazolium chloride,C6H11ClN2,146.62,Crystal,318.1,101.325,0.00741 ± 0.00019
1-ethyl-3-methylimidazolium chloride,C6H11ClN2,146.62,Crystal,323.1,101.325,0.0109 ± 0.0003
1-ethyl-3-methylimidazolium chloride,C6H11ClN2,146.62,Crystal,328.1,101.325,0.0165 ± 0.0004
1-ethyl-3-methylimidazolium chloride,C6H11ClN2,146.62,Crystal,333.1,101.325,0.022 ± 0.0006
1-ethyl-3-methylimidazolium chloride,C6H11ClN2,146.62,Crystal,338.1,101.325,0.0335 ± 0.0009
1-ethyl-3-methylimidazolium chloride,C6H11ClN2,146.62,Crystal,343.1,101.325,0.0502 ± 0.0015
1-ethyl-3-methylimidazolium chloride,C6H11ClN2,146.62,Crystal,348.1,101.325,0.0871 ± 0.0041
1-ethyl-3-methylimidazolium chloride,C6H11ClN2,146.62,Crystal,353.1,101.325,0.235 ± 0.013
1-ethyl-3-methylimidazolium chloride,C6H11ClN2,146.62,Crystal,358.1,101.325,0.701 ± 0.044
1-ethyl-3-methylimidazolium chloride,C6H11ClN2,146.62,Crystal,363.1,101.325,2.3 ± 0.06
1-ethyl-3-methylimidazolium chloride,C6H11ClN2,146.62,Crystal,368.1,101.325,2.62 ± 0.05
"1-butyl-2,3-dimethylimidazolium tetrafluoroborate",C9H17BF4N2,240.05,Liquid,303.15,101,0.0758 ± 0.003
"1-butyl-2,3-dimethylimidazolium tetrafluoroborate",C9H17BF4N2,240.05,Liquid,308.15,101,0.106 ± 0.0042
"1-butyl-2,3-dimethylimidazolium tetrafluoroborate",C9H17BF4N2,240.05,Liquid,313.15,101,0.1449 ± 0.0058
"1-butyl-2,3-dimethylimidazolium tetrafluoroborate",C9H17BF4N2,240.05,Liquid,318.15,101,0.1937 ± 0.0077
"1-butyl-2,3-dimethylimidazolium tetrafluoroborate",C9H17BF4N2,240.05,Liquid,323.15,101,0.254 ± 0.01
"1-butyl-2,3-dimethylimidazolium tetrafluoroborate",C9H17BF4N2,240.05,Liquid,328.15,101,0.327 ± 0.013
"1-butyl-2,3-dimethylimidazolium tetrafluoroborate",C9H17BF4N2,240.05,Liquid,333.15,101,0.415 ± 0.017
"1-butyl-2,3-dimethylimidazolium tetrafluoroborate",C9H17BF4N2,240.05,Liquid,338.15,101,0.518 ± 0.021
"1-butyl-2,3-dimethylimidazolium tetrafluoroborate",C9H17BF4N2,240.05,Liquid,343.15,101,0.639 ± 0.026
"1-butyl-2,3-dimethylimidazolium tetrafluoroborate",C9H17BF4N2,240.05,Liquid,348.15,101,0.779 ± 0.031
"1-butyl-2,3-dimethylimidazolium tetrafluoroborate",C9H17BF4N2,240.05,Liquid,353.15,101,0.939 ± 0.038
"1-butyl-2,3-dimethylimidazolium tetrafluoroborate",C9H17BF4N2,240.05,Liquid,358.15,101,1.1199 ± 0.045
"1-butyl-2,3-dimethylimidazolium tetrafluoroborate",C9H17BF4N2,240.05,Liquid,363.15,101,1.3236 ± 0.053
"1-butyl-2,3-dimethylimidazolium tetrafluoroborate",C9H17BF4N2,240.05,Liquid,368.15,101,1.5511 ± 0.062
"1-butyl-2,3-dimethylimidazolium azide",C9H17N5,195.27,Liquid,303.15,101,0.0488 ± 0.0019
"1-butyl-2,3-dimethylimidazolium azide",C9H17N5,195.27,Liquid,308.15,101,0.0756 ± 0.003
"1-butyl-2,3-dimethylimidazolium azide",C9H17N5,195.27,Liquid,313.15,101,0.1118 ± 0.0045
"1-butyl-2,3-dimethylimidazolium azide",C9H17N5,195.27,Liquid,318.15,101,0.1591 ± 0.0064
"1-butyl-2,3-dimethylimidazolium azide",C9H17N5,195.27,Liquid,323.15,101,0.2192 ± 0.0088
"1-butyl-2,3-dimethylimidazolium azide",C9H17N5,195.27,Liquid,328.15,101,0.294 ± 0.012
"1-butyl-2,3-dimethylimidazolium azide",C9H17N5,195.27,Liquid,333.15,101,0.383 ± 0.015
