Repository: wangyingxie/ILP

# ILP
This repository is the place where you can find ML codes for prediction of IL properties.
1.  Document Introduction 
  1.	output folder：Used to store the output files for the ILP Class.
  2.	ILP.py：Source code of ILP Class.
2. ILP Class Introduction
1.	dataCrawler(parser="html.parser",url="https://iolitec.de/en/products/list")
Default parser is "html.parser" and the target URL is https://iolitec.de/en/products/list. By using this method, the properties and chemical formula of the ion pairs in the URL can be crawled and cleaned. The final data will be exported as "dataset_iolitech.csv".

File: output/ionic_liquid_ILthermo_conductivcity.csv (part 8 of 20)
Label,Formula,Mol weight,Phase,"Temperature, K","Pressure, kPa","Electrical conductivity, S/m"
"1-butyl-2,3-dimethylimidazolium azide",C9H17N5,195.27,Liquid,338.15,101,0.49 ± 0.02
"1-butyl-2,3-dimethylimidazolium azide",C9H17N5,195.27,Liquid,343.15,101,0.614 ± 0.025
"1-butyl-2,3-dimethylimidazolium azide",C9H17N5,195.27,Liquid,348.15,101,0.756 ± 0.03
"1-butyl-2,3-dimethylimidazolium azide",C9H17N5,195.27,Liquid,353.15,101,0.918 ± 0.037
"1-butyl-2,3-dimethylimidazolium azide",C9H17N5,195.27,Liquid,358.15,101,1.0984 ± 0.044
"1-butyl-2,3-dimethylimidazolium azide",C9H17N5,195.27,Liquid,363.15,101,1.2989 ± 0.052
"1-butyl-2,3-dimethylimidazolium azide",C9H17N5,195.27,Liquid,368.15,101,1.5192 ± 0.061
trihexyltetradecylphosphonium nonafluorobutanesulfonate,C36H68F9O3PS,782.96,Liquid,298.3,101.325,0.0023 ± 0.0001
trihexyltetradecylphosphonium nonafluorobutanesulfonate,C36H68F9O3PS,782.96,Liquid,303.6,101.325,0.0032 ± 0.0001
trihexyltetradecylphosphonium nonafluorobutanesulfonate,C36H68F9O3PS,782.96,Liquid,308.7,101.325,0.0042 ± 0.0001
trihexyltetradecylphosphonium nonafluorobutanesulfonate,C36H68F9O3PS,782.96,Liquid,313.4,101.325,0.0055 ± 0.0001
trihexyltetradecylphosphonium nonafluorobutanesulfonate,C36H68F9O3PS,782.96,Liquid,318.1,101.325,0.0068 ± 0.0002
trihexyltetradecylphosphonium nonafluorobutanesulfonate,C36H68F9O3PS,782.96,Liquid,323.4,101.325,0.0085 ± 0.0002
trihexyltetradecylphosphonium nonafluorobutanesulfonate,C36H68F9O3PS,782.96,Liquid,328.5,101.325,0.0106 ± 0.0002
trihexyltetradecylphosphonium nonafluorobutanesulfonate,C36H68F9O3PS,782.96,Liquid,333.6,101.325,0.0132 ± 0.0003
trihexyltetradecylphosphonium nonafluorobutanesulfonate,C36H68F9O3PS,782.96,Liquid,338.9,101.325,0.0164 ± 0.0004
trihexyltetradecylphosphonium nonafluorobutanesulfonate,C36H68F9O3PS,782.96,Liquid,343.1,101.325,0.019 ± 0.0004
trihexyltetradecylphosphonium nonafluorobutanesulfonate,C36H68F9O3PS,782.96,Liquid,348.8,101.325,0.0231 ± 0.0005
trihexyltetradecylphosphonium nonafluorobutanesulfonate,C36H68F9O3PS,782.96,Liquid,353.4,101.325,0.0273 ± 0.0006
trihexyltetradecylphosphonium nonafluorobutanesulfonate,C36H68F9O3PS,782.96,Liquid,358.6,101.325,0.0309 ± 0.0007
trihexyltetradecylphosphonium nonafluorobutanesulfonate,C36H68F9O3PS,782.96,Liquid,363.7,101.325,0.0376 ± 0.0008
trihexyltetradecylphosphonium heptadecafluorooctanesulfonate,C40H68F17O3PS,982.99,Liquid,298.3,101.325,0.0007 ± 0.0001
trihexyltetradecylphosphonium heptadecafluorooctanesulfonate,C40H68F17O3PS,982.99,Liquid,303.4,101.325,0.001 ± 0.0001
trihexyltetradecylphosphonium heptadecafluorooctanesulfonate,C40H68F17O3PS,982.99,Liquid,308.6,101.325,0.0013 ± 0.0001
trihexyltetradecylphosphonium heptadecafluorooctanesulfonate,C40H68F17O3PS,982.99,Liquid,313.4,101.325,0.0018 ± 0.0001
trihexyltetradecylphosphonium heptadecafluorooctanesulfonate,C40H68F17O3PS,982.99,Liquid,318.4,101.325,0.0024 ± 0.0001
trihexyltetradecylphosphonium heptadecafluorooctanesulfonate,C40H68F17O3PS,982.99,Liquid,323.3,101.325,0.0031 ± 0.0001
trihexyltetradecylphosphonium heptadecafluorooctanesulfonate,C40H68F17O3PS,982.99,Liquid,328.3,101.325,0.004 ± 0.0001
trihexyltetradecylphosphonium heptadecafluorooctanesulfonate,C40H68F17O3PS,982.99,Liquid,333.3,101.325,0.0055 ± 0.0001
trihexyltetradecylphosphonium heptadecafluorooctanesulfonate,C40H68F17O3PS,982.99,Liquid,338.6,101.325,0.0065 ± 0.0001
trihexyltetradecylphosphonium heptadecafluorooctanesulfonate,C40H68F17O3PS,982.99,Liquid,343.1,101.325,0.0079 ± 0.0002
trihexyltetradecylphosphonium heptadecafluorooctanesulfonate,C40H68F17O3PS,982.99,Liquid,348.8,101.325,0.0098 ± 0.0002
trihexyltetradecylphosphonium heptadecafluorooctanesulfonate,C40H68F17O3PS,982.99,Liquid,353.4,101.325,0.0119 ± 0.0003
trihexyltetradecylphosphonium heptadecafluorooctanesulfonate,C40H68F17O3PS,982.99,Liquid,358.6,101.325,0.0145 ± 0.0003
trihexyltetradecylphosphonium heptadecafluorooctanesulfonate,C40H68F17O3PS,982.99,Liquid,363.5,101.325,0.0164 ± 0.0003
trihexyltetradecylphosphonium heptadecafluorononanoate,C41H68F17O2P,946.94,Liquid,298.3,101.325,0.0017 ± 0.0001
trihexyltetradecylphosphonium heptadecafluorononanoate,C41H68F17O2P,946.94,Liquid,303.7,101.325,0.0023 ± 0.0001
trihexyltetradecylphosphonium heptadecafluorononanoate,C41H68F17O2P,946.94,Liquid,308.7,101.325,0.0029 ± 0.0001
trihexyltetradecylphosphonium heptadecafluorononanoate,C41H68F17O2P,946.94,Liquid,313.3,101.325,0.0037 ± 0.0001
trihexyltetradecylphosphonium heptadecafluorononanoate,C41H68F17O2P,946.94,Liquid,318.3,101.325,0.005 ± 0.0001
trihexyltetradecylphosphonium heptadecafluorononanoate,C41H68F17O2P,946.94,Liquid,323.8,101.325,0.0062 ± 0.0001
trihexyltetradecylphosphonium heptadecafluorononanoate,C41H68F17O2P,946.94,Liquid,328.5,101.325,0.0075 ± 0.0002
trihexyltetradecylphosphonium heptadecafluorononanoate,C41H68F17O2P,946.94,Liquid,333.3,101.325,0.0094 ± 0.0002
trihexyltetradecylphosphonium heptadecafluorononanoate,C41H68F17O2P,946.94,Liquid,338,101.325,0.0108 ± 0.0002
trihexyltetradecylphosphonium heptadecafluorononanoate,C41H68F17O2P,946.94,Liquid,343.5,101.325,0.0138 ± 0.0003
trihexyltetradecylphosphonium heptadecafluorononanoate,C41H68F17O2P,946.94,Liquid,348.6,101.325,0.016 ± 0.0003
trihexyltetradecylphosphonium heptadecafluorononanoate,C41H68F17O2P,946.94,Liquid,354,101.325,0.0195 ± 0.0004
trihexyltetradecylphosphonium heptadecafluorononanoate,C41H68F17O2P,946.94,Liquid,358.4,101.325,0.0214 ± 0.0005
trihexyltetradecylphosphonium heptadecafluorononanoate,C41H68F17O2P,946.94,Liquid,363.5,101.325,0.0261 ± 0.0006
"tributyl(3,3,4,4,5,5,6,6,7,7,8,8,8-tridecafluorooctyl)phosphonium tris(perfluoroethyl)trifluorophosphate",C26H31F31P2,994.43,Liquid,298.4,101.325,0.013 ± 0.001
"tributyl(3,3,4,4,5,5,6,6,7,7,8,8,8-tridecafluorooctyl)phosphonium tris(perfluoroethyl)trifluorophosphate",C26H31F31P2,994.43,Liquid,303.6,101.325,0.018 ± 0.001
"tributyl(3,3,4,4,5,5,6,6,7,7,8,8,8-tridecafluorooctyl)phosphonium tris(perfluoroethyl)trifluorophosphate",C26H31F31P2,994.43,Liquid,308.6,101.325,0.023 ± 0.001
"tributyl(3,3,4,4,5,5,6,6,7,7,8,8,8-tridecafluorooctyl)phosphonium tris(perfluoroethyl)trifluorophosphate",C26H31F31P2,994.43,Liquid,313.6,101.325,0.028 ± 0.001
"tributyl(3,3,4,4,5,5,6,6,7,7,8,8,8-tridecafluorooctyl)phosphonium tris(perfluoroethyl)trifluorophosphate",C26H31F31P2,994.43,Liquid,318.4,101.325,0.037 ± 0.001
"tributyl(3,3,4,4,5,5,6,6,7,7,8,8,8-tridecafluorooctyl)phosphonium tris(perfluoroethyl)trifluorophosphate",C26H31F31P2,994.43,Liquid,323.4,101.325,0.046 ± 0.001
"tributyl(3,3,4,4,5,5,6,6,7,7,8,8,8-tridecafluorooctyl)phosphonium tris(perfluoroethyl)trifluorophosphate",C26H31F31P2,994.43,Liquid,328.6,101.325,0.057 ± 0.001
"tributyl(3,3,4,4,5,5,6,6,7,7,8,8,8-tridecafluorooctyl)phosphonium tris(perfluoroethyl)trifluorophosphate",C26H31F31P2,994.43,Liquid,333.4,101.325,0.066 ± 0.002
"tributyl(3,3,4,4,5,5,6,6,7,7,8,8,8-tridecafluorooctyl)phosphonium tris(perfluoroethyl)trifluorophosphate",C26H31F31P2,994.43,Liquid,338.2,101.325,0.082 ± 0.002
"tributyl(3,3,4,4,5,5,6,6,7,7,8,8,8-tridecafluorooctyl)phosphonium tris(perfluoroethyl)trifluorophosphate",C26H31F31P2,994.43,Liquid,343.5,101.325,0.097 ± 0.002
"tributyl(3,3,4,4,5,5,6,6,7,7,8,8,8-tridecafluorooctyl)phosphonium tris(perfluoroethyl)trifluorophosphate",C26H31F31P2,994.43,Liquid,348.4,101.325,0.112 ± 0.002
"tributyl(3,3,4,4,5,5,6,6,7,7,8,8,8-tridecafluorooctyl)phosphonium tris(perfluoroethyl)trifluorophosphate",C26H31F31P2,994.43,Liquid,353.6,101.325,0.134 ± 0.003
"tributyl(3,3,4,4,5,5,6,6,7,7,8,8,8-tridecafluorooctyl)phosphonium tris(perfluoroethyl)trifluorophosphate",C26H31F31P2,994.43,Liquid,358.6,101.325,0.158 ± 0.003
"tributyl(3,3,4,4,5,5,6,6,7,7,8,8,8-tridecafluorooctyl)phosphonium tris(perfluoroethyl)trifluorophosphate",C26H31F31P2,994.43,Liquid,363.3,101.325,0.183 ± 0.004
tributyloctylphosphonium tris(pentafluoroethyl)trifluorophosphate,C26H44F18P2,760.56,Liquid,298.4,101.325,0.024 ± 0.001
tributyloctylphosphonium tris(pentafluoroethyl)trifluorophosphate,C26H44F18P2,760.56,Liquid,303.6,101.325,0.032 ± 0.001
tributyloctylphosphonium tris(pentafluoroethyl)trifluorophosphate,C26H44F18P2,760.56,Liquid,308.4,101.325,0.039 ± 0.001
tributyloctylphosphonium tris(pentafluoroethyl)trifluorophosphate,C26H44F18P2,760.56,Liquid,313.4,101.325,0.052 ± 0.001
tributyloctylphosphonium tris(pentafluoroethyl)trifluorophosphate,C26H44F18P2,760.56,Liquid,318.6,101.325,0.063 ± 0.001
tributyloctylphosphonium tris(pentafluoroethyl)trifluorophosphate,C26H44F18P2,760.56,Liquid,323.3,101.325,0.076 ± 0.002
tributyloctylphosphonium tris(pentafluoroethyl)trifluorophosphate,C26H44F18P2,760.56,Liquid,328.3,101.325,0.097 ± 0.002
tributyloctylphosphonium tris(pentafluoroethyl)trifluorophosphate,C26H44F18P2,760.56,Liquid,333.3,101.325,0.118 ± 0.003
tributyloctylphosphonium tris(pentafluoroethyl)trifluorophosphate,C26H44F18P2,760.56,Liquid,338.4,101.325,0.137 ± 0.003
tributyloctylphosphonium tris(pentafluoroethyl)trifluorophosphate,C26H44F18P2,760.56,Liquid,343.3,101.325,0.162 ± 0.003
tributyloctylphosphonium tris(pentafluoroethyl)trifluorophosphate,C26H44F18P2,760.56,Liquid,348.2,101.325,0.188 ± 0.004
tributyloctylphosphonium tris(pentafluoroethyl)trifluorophosphate,C26H44F18P2,760.56,Liquid,353.4,101.325,0.223 ± 0.005
tributyloctylphosphonium tris(pentafluoroethyl)trifluorophosphate,C26H44F18P2,760.56,Liquid,358.2,101.325,0.251 ± 0.005
tributyloctylphosphonium tris(pentafluoroethyl)trifluorophosphate,C26H44F18P2,760.56,Liquid,363.3,101.325,0.291 ± 0.006
trihexyltetradecylphosphonium nonafluoropentanoate,C37H68F9O2P,746.91,Liquid,298.4,101.325,0.0053 ± 0.0001
trihexyltetradecylphosphonium nonafluoropentanoate,C37H68F9O2P,746.91,Liquid,303.7,101.325,0.0065 ± 0.0002
trihexyltetradecylphosphonium nonafluoropentanoate,C37H68F9O2P,746.91,Liquid,308.7,101.325,0.0085 ± 0.0002
trihexyltetradecylphosphonium nonafluoropentanoate,C37H68F9O2P,746.91,Liquid,313.7,101.325,0.0101 ± 0.0002
trihexyltetradecylphosphonium nonafluoropentanoate,C37H68F9O2P,746.91,Liquid,318.3,101.325,0.0125 ± 0.0003
trihexyltetradecylphosphonium nonafluoropentanoate,C37H68F9O2P,746.91,Liquid,323.4,101.325,0.0152 ± 0.0003
trihexyltetradecylphosphonium nonafluoropentanoate,C37H68F9O2P,746.91,Liquid,328.6,101.325,0.019 ± 0.0004
trihexyltetradecylphosphonium nonafluoropentanoate,C37H68F9O2P,746.91,Liquid,333.3,101.325,0.022 ± 0.0005
trihexyltetradecylphosphonium nonafluoropentanoate,C37H68F9O2P,746.91,Liquid,338.6,101.325,0.0261 ± 0.0006
trihexyltetradecylphosphonium nonafluoropentanoate,C37H68F9O2P,746.91,Liquid,343.3,101.325,0.0325 ± 0.0007
trihexyltetradecylphosphonium nonafluoropentanoate,C37H68F9O2P,746.91,Liquid,348.4,101.325,0.0385 ± 0.0008
trihexyltetradecylphosphonium nonafluoropentanoate,C37H68F9O2P,746.91,Liquid,353.6,101.325,0.0413 ± 0.0008
trihexyltetradecylphosphonium nonafluoropentanoate,C37H68F9O2P,746.91,Liquid,358.6,101.325,0.0479 ± 0.001
trihexyltetradecylphosphonium nonafluoropentanoate,C37H68F9O2P,746.91,Liquid,363.3,101.325,0.0528 ± 0.0011
1-ethyl-3-methylimidazolium trifluoromethanesulfonate,C7H11F3N2O3S,260.23,Liquid,288.15,101,0.737 ± 0.044
1-ethyl-3-methylimidazolium trifluoromethanesulfonate,C7H11F3N2O3S,260.23,Liquid,293.15,101,0.798 ± 0.048
1-ethyl-3-methylimidazolium trifluoromethanesulfonate,C7H11F3N2O3S,260.23,Liquid,298.15,101,0.859 ± 0.052
1-ethyl-3-methylimidazolium trifluoromethanesulfonate,C7H11F3N2O3S,260.23,Liquid,303.15,101,0.921 ± 0.055
1-ethyl-3-methylimidazolium trifluoromethanesulfonate,C7H11F3N2O3S,260.23,Liquid,308.15,101,0.989 ± 0.059
1-ethyl-3-methylimidazolium trifluoromethanesulfonate,C7H11F3N2O3S,260.23,Liquid,313.15,101,1.055 ± 0.063
1-ethyl-3-methylimidazolium trifluoromethanesulfonate,C7H11F3N2O3S,260.23,Liquid,318.15,101,1.123 ± 0.067
1-ethyl-3-methylimidazolium trifluoromethanesulfonate,C7H11F3N2O3S,260.23,Liquid,323.15,101,1.195 ± 0.072
1-ethyl-3-methylimidazolium trifluoromethanesulfonate,C7H11F3N2O3S,260.23,Liquid,328.15,101,1.269 ± 0.076
1-ethyl-3-methylimidazolium trifluoromethanesulfonate,C7H11F3N2O3S,260.23,Liquid,333.15,101,1.341 ± 0.08
1-ethyl-3-methylimidazolium trifluoromethanesulfonate,C7H11F3N2O3S,260.23,Liquid,338.15,101,1.415 ± 0.085
1-ethyl-3-methylimidazolium trifluoromethanesulfonate,C7H11F3N2O3S,260.23,Liquid,343.15,101,1.486 ± 0.089
1-ethyl-3-methylimidazolium trifluoromethanesulfonate,C7H11F3N2O3S,260.23,Liquid,348.15,101,1.564 ± 0.094
1-ethyl-3-methylimidazolium trifluoromethanesulfonate,C7H11F3N2O3S,260.23,Liquid,353.15,101,1.64 ± 0.1
1-ethyl-3-methylimidazolium acetate,C8H14N2O2,170.21,Liquid,288.15,101,0.151 ± 0.015
1-ethyl-3-methylimidazolium acetate,C8H14N2O2,170.21,Liquid,293.15,101,0.201 ± 0.02
1-ethyl-3-methylimidazolium acetate,C8H14N2O2,170.21,Liquid,298.15,101,0.278 ± 0.028
1-ethyl-3-methylimidazolium acetate,C8H14N2O2,170.21,Liquid,303.15,101,0.358 ± 0.036
1-ethyl-3-methylimidazolium acetate,C8H14N2O2,170.21,Liquid,308.15,101,0.461 ± 0.046
1-ethyl-3-methylimidazolium acetate,C8H14N2O2,170.21,Liquid,313.15,101,0.585 ± 0.059
1-ethyl-3-methylimidazolium acetate,C8H14N2O2,170.21,Liquid,318.15,101,0.724 ± 0.072
1-ethyl-3-methylimidazolium acetate,C8H14N2O2,170.21,Liquid,323.15,101,0.883 ± 0.088
1-ethyl-3-methylimidazolium acetate,C8H14N2O2,170.21,Liquid,328.15,101,1.058 ± 0.11
1-ethyl-3-methylimidazolium acetate,C8H14N2O2,170.21,Liquid,333.15,101,1.251 ± 0.12
1-ethyl-3-methylimidazolium acetate,C8H14N2O2,170.21,Liquid,338.15,101,1.467 ± 0.15
1-ethyl-3-methylimidazolium acetate,C8H14N2O2,170.21,Liquid,343.15,101,1.705 ± 0.17
1-ethyl-3-methylimidazolium acetate,C8H14N2O2,170.21,Liquid,348.15,101,1.956 ± 0.2
1-ethyl-3-methylimidazolium acetate,C8H14N2O2,170.21,Liquid,353.15,101,2.223 ± 0.22
1-butylpyridinium dicyanamide,C11H14N4,202.26,Liquid,288.15,101,1.051 ± 0.011
1-butylpyridinium dicyanamide,C11H14N4,202.26,Liquid,293.15,101,1.241 ± 0.013
1-butylpyridinium dicyanamide,C11H14N4,202.26,Liquid,298.15,101,1.48 ± 0.015
1-butylpyridinium dicyanamide,C11H14N4,202.26,Liquid,303.15,101,1.749 ± 0.018
1-butylpyridinium dicyanamide,C11H14N4,202.26,Liquid,308.15,101,2.007 ± 0.02
1-butylpyridinium dicyanamide,C11H14N4,202.26,Liquid,313.15,101,2.264 ± 0.023
1-butylpyridinium dicyanamide,C11H14N4,202.26,Liquid,318.15,101,2.543 ± 0.026
1-butylpyridinium dicyanamide,C11H14N4,202.26,Liquid,323.15,101,2.877 ± 0.029
1-butylpyridinium dicyanamide,C11H14N4,202.26,Liquid,328.15,101,3.196 ± 0.032
1-butylpyridinium dicyanamide,C11H14N4,202.26,Liquid,333.15,101,3.491 ± 0.035
1-butylpyridinium dicyanamide,C11H14N4,202.26,Liquid,338.15,101,3.827 ± 0.038
1-butylpyridinium dicyanamide,C11H14N4,202.26,Liquid,343.15,101,4.212 ± 0.042
1-butylpyridinium dicyanamide,C11H14N4,202.26,Liquid,348.15,101,4.527 ± 0.045
1-butylpyridinium dicyanamide,C11H14N4,202.26,Liquid,353.15,101,4.927 ± 0.049
"N1-(2-ethylhexyl)ethane-1,2-diamine trifluoromethanesulfonate",C11H25F3N2O3S,322.39,Liquid,293.15,101.325,0.0075 ± 0
"N1-(2-ethylhexyl)ethane-1,2-diamine trifluoromethanesulfonate",C11H25F3N2O3S,322.39,Liquid,298.15,101.325,0.0102 ± 0
"N1-(2-ethylhexyl)ethane-1,2-diamine trifluoromethanesulfonate",C11H25F3N2O3S,322.39,Liquid,303.15,101.325,0.0144 ± 0
"N1-(2-ethylhexyl)ethane-1,2-diamine trifluoromethanesulfonate",C11H25F3N2O3S,322.39,Liquid,308.15,101.325,0.0205 ± 0
"N1-(2-ethylhexyl)ethane-1,2-diamine trifluoromethanesulfonate",C11H25F3N2O3S,322.39,Liquid,313.15,101.325,0.0295 ± 0
"N1-(2-ethylhexyl)ethane-1,2-diamine trifluoromethanesulfonate",C11H25F3N2O3S,322.39,Liquid,318.15,101.325,0.037 ± 0
"N1-(2-ethylhexyl)ethane-1,2-diamine trifluoromethanesulfonate",C11H25F3N2O3S,322.39,Liquid,323.15,101.325,0.0505 ± 0
"N1-(2-ethylhexyl)ethane-1,2-diamine trifluoromethanesulfonate",C11H25F3N2O3S,322.39,Liquid,328.15,101.325,0.0728 ± 0
"N1-(2-ethylhexyl)ethane-1,2-diamine trifluoromethanesulfonate",C11H25F3N2O3S,322.39,Liquid,333.15,101.325,0.0945 ± 0
"N1-(2-ethylhexyl)ethane-1,2-diamine trifluoromethanesulfonate",C11H25F3N2O3S,322.39,Liquid,338.15,101.325,0.122 ± 0
"N1-(2-ethylhexyl)ethane-1,2-diamine trifluoromethanesulfonate",C11H25F3N2O3S,322.39,Liquid,343.15,101.325,0.156 ± 0
"N1-(2-ethylhexyl)ethane-1,2-diamine trifluoromethanesulfonate",C11H25F3N2O3S,322.39,Liquid,348.15,101.325,0.171 ± 0
"N1-(2-ethylhexyl)ethane-1,2-diamine trifluoromethanesulfonate",C11H25F3N2O3S,322.39,Liquid,353.15,101.325,0.187 ± 0
N-(2-ethylhexyl)ethylenediammonium trifluoroacetate,C12H25F3N2O2,286.34,Liquid,293.15,101.325,0.00802 ± 0
N-(2-ethylhexyl)ethylenediammonium trifluoroacetate,C12H25F3N2O2,286.34,Liquid,298.15,101.325,0.0112 ± 0
N-(2-ethylhexyl)ethylenediammonium trifluoroacetate,C12H25F3N2O2,286.34,Liquid,303.15,101.325,0.0158 ± 0
N-(2-ethylhexyl)ethylenediammonium trifluoroacetate,C12H25F3N2O2,286.34,Liquid,308.15,101.325,0.0228 ± 0
N-(2-ethylhexyl)ethylenediammonium trifluoroacetate,C12H25F3N2O2,286.34,Liquid,313.15,101.325,0.0302 ± 0
N-(2-ethylhexyl)ethylenediammonium trifluoroacetate,C12H25F3N2O2,286.34,Liquid,318.15,101.325,0.0385 ± 0
N-(2-ethylhexyl)ethylenediammonium trifluoroacetate,C12H25F3N2O2,286.34,Liquid,323.15,101.325,0.0502 ± 0
N-(2-ethylhexyl)ethylenediammonium trifluoroacetate,C12H25F3N2O2,286.34,Liquid,328.15,101.325,0.0638 ± 0
N-(2-ethylhexyl)ethylenediammonium trifluoroacetate,C12H25F3N2O2,286.34,Liquid,333.15,101.325,0.078 ± 0
N-(2-ethylhexyl)ethylenediammonium trifluoroacetate,C12H25F3N2O2,286.34,Liquid,338.15,101.325,0.091 ± 0
N-(2-ethylhexyl)ethylenediammonium trifluoroacetate,C12H25F3N2O2,286.34,Liquid,343.15,101.325,0.112 ± 0
N-(2-ethylhexyl)ethylenediammonium trifluoroacetate,C12H25F3N2O2,286.34,Liquid,348.15,101.325,0.131 ± 0
N-(2-ethylhexyl)ethylenediammonium trifluoroacetate,C12H25F3N2O2,286.34,Liquid,353.15,101.325,0.15 ± 0
N-hexylethylenediammonium trifluoroacetate,C10H21F3N2O2,258.29,Liquid,293.15,101.325,0.0187 ± 0
N-hexylethylenediammonium trifluoroacetate,C10H21F3N2O2,258.29,Liquid,298.15,101.325,0.0246 ± 0
N-hexylethylenediammonium trifluoroacetate,C10H21F3N2O2,258.29,Liquid,303.15,101.325,0.034 ± 0
N-hexylethylenediammonium trifluoroacetate,C10H21F3N2O2,258.29,Liquid,308.15,101.325,0.045 ± 0
N-hexylethylenediammonium trifluoroacetate,C10H21F3N2O2,258.29,Liquid,313.15,101.325,0.0592 ± 0
N-hexylethylenediammonium trifluoroacetate,C10H21F3N2O2,258.29,Liquid,318.15,101.325,0.078 ± 0
N-hexylethylenediammonium trifluoroacetate,C10H21F3N2O2,258.29,Liquid,323.15,101.325,0.0945 ± 0
N-hexylethylenediammonium trifluoroacetate,C10H21F3N2O2,258.29,Liquid,328.15,101.325,0.114 ± 0
N-hexylethylenediammonium trifluoroacetate,C10H21F3N2O2,258.29,Liquid,333.15,101.325,0.141 ± 0
N-hexylethylenediammonium trifluoroacetate,C10H21F3N2O2,258.29,Liquid,338.15,101.325,0.164 ± 0
N-hexylethylenediammonium trifluoroacetate,C10H21F3N2O2,258.29,Liquid,343.15,101.325,0.201 ± 0
N-hexylethylenediammonium trifluoroacetate,C10H21F3N2O2,258.29,Liquid,348.15,101.325,0.232 ± 0
N-hexylethylenediammonium trifluoroacetate,C10H21F3N2O2,258.29,Liquid,353.15,101.325,0.272 ± 0
1-ethyl-3-methylimidazolium trifluoromethanesulfonate,C7H11F3N2O3S,260.23,Liquid,273.15,101.325,0.346 ± 0.014
1-ethyl-3-methylimidazolium trifluoromethanesulfonate,C7H11F3N2O3S,260.23,Liquid,278.15,101.325,0.433 ± 0.017
1-ethyl-3-methylimidazolium trifluoromethanesulfonate,C7H11F3N2O3S,260.23,Liquid,283.15,101.325,0.534 ± 0.021
1-ethyl-3-methylimidazolium trifluoromethanesulfonate,C7H11F3N2O3S,260.23,Liquid,288.15,101.325,0.647 ± 0.026
1-ethyl-3-methylimidazolium trifluoromethanesulfonate,C7H11F3N2O3S,260.23,Liquid,293.15,101.325,0.772 ± 0.031
1-ethyl-3-methylimidazolium trifluoromethanesulfonate,C7H11F3N2O3S,260.23,Liquid,298.15,101.325,0.91 ± 0.036
1-ethyl-3-methylimidazolium trifluoromethanesulfonate,C7H11F3N2O3S,260.23,Liquid,298.15,101.325,0.915 ± 0.037
1-ethyl-3-methylimidazolium trifluoromethanesulfonate,C7H11F3N2O3S,260.23,Liquid,303.15,101.325,1.061 ± 0.042
1-ethyl-3-methylimidazolium trifluoromethanesulfonate,C7H11F3N2O3S,260.23,Liquid,313.15,101.325,1.419 ± 0.057
1-ethyl-3-methylimidazolium trifluoromethanesulfonate,C7H11F3N2O3S,260.23,Liquid,323.15,101.325,1.82 ± 0.073
1-ethyl-3-methylimidazolium trifluoromethanesulfonate,C7H11F3N2O3S,260.23,Liquid,333.15,101.325,2.246 ± 0.09
1-ethyl-3-methylimidazolium trifluoromethanesulfonate,C7H11F3N2O3S,260.23,Liquid,343.15,101.325,2.756 ± 0.11
1-ethyl-3-methylimidazolium trifluoromethanesulfonate,C7H11F3N2O3S,260.23,Liquid,353.15,101.325,3.287 ± 0.13
1-butyl-1-methylpyrrolidinium bis[(trifluoromethyl)sulfonyl]imide,C11H20F6N2O4S2,422.4,Liquid,273.15,101.325,0.0741 ± 0.003
1-butyl-1-methylpyrrolidinium bis[(trifluoromethyl)sulfonyl]imide,C11H20F6N2O4S2,422.4,Liquid,278.15,101.325,0.1012 ± 0.0041
1-butyl-1-methylpyrrolidinium bis[(trifluoromethyl)sulfonyl]imide,C11H20F6N2O4S2,422.4,Liquid,283.15,101.325,0.1343 ± 0.0054
1-butyl-1-methylpyrrolidinium bis[(trifluoromethyl)sulfonyl]imide,C11H20F6N2O4S2,422.4,Liquid,288.15,101.325,0.1745 ± 0.007
1-butyl-1-methylpyrrolidinium bis[(trifluoromethyl)sulfonyl]imide,C11H20F6N2O4S2,422.4,Liquid,293.14,101.325,0.2212 ± 0.0089
1-butyl-1-methylpyrrolidinium bis[(trifluoromethyl)sulfonyl]imide,C11H20F6N2O4S2,422.4,Liquid,298.14,101.325,0.276 ± 0.011
1-butyl-1-methylpyrrolidinium bis[(trifluoromethyl)sulfonyl]imide,C11H20F6N2O4S2,422.4,Liquid,298.15,101.325,0.275 ± 0.011
1-butyl-1-methylpyrrolidinium bis[(trifluoromethyl)sulfonyl]imide,C11H20F6N2O4S2,422.4,Liquid,303.15,101.325,0.338 ± 0.013
1-butyl-1-methylpyrrolidinium bis[(trifluoromethyl)sulfonyl]imide,C11H20F6N2O4S2,422.4,Liquid,313.15,101.325,0.486 ± 0.019
1-butyl-1-methylpyrrolidinium bis[(trifluoromethyl)sulfonyl]imide,C11H20F6N2O4S2,422.4,Liquid,323.14,101.325,0.667 ± 0.027
1-butyl-1-methylpyrrolidinium bis[(trifluoromethyl)sulfonyl]imide,C11H20F6N2O4S2,422.4,Liquid,333.15,101.325,0.879 ± 0.035
1-butyl-1-methylpyrrolidinium bis[(trifluoromethyl)sulfonyl]imide,C11H20F6N2O4S2,422.4,Liquid,343.14,101.325,1.122 ± 0.045
1-butyl-1-methylpyrrolidinium bis[(trifluoromethyl)sulfonyl]imide,C11H20F6N2O4S2,422.4,Liquid,353.15,101.325,1.392 ± 0.056
"N,N-diethyl-2-methoxy-N-methylethan-1-aminium bis((trifluoromethyl)sulfonyl)amide",C10H20F6N2O5S2,426.39,Liquid,234.15,101.325,0.00083 ± 1e-05
"N,N-diethyl-2-methoxy-N-methylethan-1-aminium bis((trifluoromethyl)sulfonyl)amide",C10H20F6N2O5S2,426.39,Liquid,243.15,101.325,0.0033 ± 0.0001
"N,N-diethyl-2-methoxy-N-methylethan-1-aminium bis((trifluoromethyl)sulfonyl)amide",C10H20F6N2O5S2,426.39,Liquid,253.15,101.325,0.0113 ± 0.0001
"N,N-diethyl-2-methoxy-N-methylethan-1-aminium bis((trifluoromethyl)sulfonyl)amide",C10H20F6N2O5S2,426.39,Liquid,263.15,101.325,0.0301 ± 0.0003
"N,N-diethyl-2-methoxy-N-methylethan-1-aminium bis((trifluoromethyl)sulfonyl)amide",C10H20F6N2O5S2,426.39,Liquid,273.15,101.325,0.0662 ± 0.0007
"N,N-diethyl-2-methoxy-N-methylethan-1-aminium bis((trifluoromethyl)sulfonyl)amide",C10H20F6N2O5S2,426.39,Liquid,283.15,101.325,0.127 ± 0.001
"N,N-diethyl-2-methoxy-N-methylethan-1-aminium bis((trifluoromethyl)sulfonyl)amide",C10H20F6N2O5S2,426.39,Liquid,293.15,101.325,0.216 ± 0.002
"N,N-diethyl-2-methoxy-N-methylethan-1-aminium bis((trifluoromethyl)sulfonyl)amide",C10H20F6N2O5S2,426.39,Liquid,303.15,101.325,0.336 ± 0.003
"N,N-diethyl-2-methoxy-N-methylethan-1-aminium bis((trifluoromethyl)sulfonyl)amide",C10H20F6N2O5S2,426.39,Liquid,313.15,101.325,0.488 ± 0.005
"N,N-diethyl-2-methoxy-N-methylethan-1-aminium bis((trifluoromethyl)sulfonyl)amide",C10H20F6N2O5S2,426.39,Liquid,323.15,101.325,0.67 ± 0.007
"N,N-diethyl-2-methoxy-N-methylethan-1-aminium bis((trifluoromethyl)sulfonyl)amide",C10H20F6N2O5S2,426.39,Liquid,333.15,101.325,0.869 ± 0.009
"N,N-diethyl-2-methoxy-N-methylethan-1-aminium bis((trifluoromethyl)sulfonyl)amide",C10H20F6N2O5S2,426.39,Liquid,343.15,101.325,1.09 ± 0.01
"N,N-diethyl-2-methoxy-N-methylethan-1-aminium bis((trifluoromethyl)sulfonyl)amide",C10H20F6N2O5S2,426.39,Liquid,353.15,101.325,1.33 ± 0.01
"1,3-dimethylimidazolium acetate",C7H12N2O2,156.19,Liquid,293.15,101.325,0.275 ± 0.001
"1,3-dimethylimidazolium acetate",C7H12N2O2,156.19,Liquid,295.16,101.325,0.279 ± 0.001
"1,3-dimethylimidazolium acetate",C7H12N2O2,156.19,Liquid,298.15,101.325,0.286 ± 0.001
"1,3-dimethylimidazolium acetate",C7H12N2O2,156.19,Liquid,303.09,101.325,0.293 ± 0.001
"1,3-dimethylimidazolium acetate",C7H12N2O2,156.19,Liquid,308.13,101.325,0.305 ± 0.001
"1,3-dimethylimidazolium acetate",C7H12N2O2,156.19,Liquid,313.17,101.325,0.317 ± 0.001
"1,3-dimethylimidazolium acetate",C7H12N2O2,156.19,Liquid,318.16,101.325,0.329 ± 0.001
"1,3-dimethylimidazolium acetate",C7H12N2O2,156.19,Liquid,323.11,101.325,0.34 ± 0.001
"1,3-dimethylimidazolium acetate",C7H12N2O2,156.19,Liquid,328.14,101.325,0.349 ± 0.001
"1,3-dimethylimidazolium acetate",C7H12N2O2,156.19,Liquid,330.09,101.325,0.351 ± 0.001
"1,3-dimethylimidazolium acetate",C7H12N2O2,156.19,Liquid,333.16,101.325,0.356 ± 0.001
"1,3-dimethylimidazolium acetate",C7H12N2O2,156.19,Liquid,335.05,101.325,0.359 ± 0.001
"1,3-dimethylimidazolium acetate",C7H12N2O2,156.19,Liquid,338.14,101.325,0.364 ± 0.001
1-methylimidazolium acetate,C6H10N2O2,142.16,Liquid,293.15,101.325,0.326 ± 0.001
1-methylimidazolium acetate,C6H10N2O2,142.16,Liquid,295.16,101.325,0.329 ± 0.001
1-methylimidazolium acetate,C6H10N2O2,142.16,Liquid,298.15,101.325,0.333 ± 0.001
1-methylimidazolium acetate,C6H10N2O2,142.16,Liquid,303.09,101.325,0.342 ± 0.001
1-methylimidazolium acetate,C6H10N2O2,142.16,Liquid,308.13,101.325,0.351 ± 0.001
1-methylimidazolium acetate,C6H10N2O2,142.16,Liquid,313.17,101.325,0.36 ± 0.001
1-methylimidazolium acetate,C6H10N2O2,142.16,Liquid,318.16,101.325,0.367 ± 0.001
1-methylimidazolium acetate,C6H10N2O2,142.16,Liquid,323.11,101.325,0.376 ± 0.001
1-methylimidazolium acetate,C6H10N2O2,142.16,Liquid,328.14,101.325,0.384 ± 0.001
1-methylimidazolium acetate,C6H10N2O2,142.16,Liquid,330.09,101.325,0.389 ± 0.001
1-methylimidazolium acetate,C6H10N2O2,142.16,Liquid,333.16,101.325,0.393 ± 0.001
1-methylimidazolium acetate,C6H10N2O2,142.16,Liquid,335.05,101.325,0.396 ± 0.001
1-methylimidazolium acetate,C6H10N2O2,142.16,Liquid,338.14,101.325,0.4 ± 0.001
1-butyl-4-methylpyridinium bis((trifluoromethyl)sulfonyl)amide,C12H16F6N2O4S2,430.38,Liquid,278.15,101.325,0.124 ± 0.003
1-butyl-4-methylpyridinium bis((trifluoromethyl)sulfonyl)amide,C12H16F6N2O4S2,430.38,Liquid,283.15,101.325,0.166 ± 0.003
1-butyl-4-methylpyridinium bis((trifluoromethyl)sulfonyl)amide,C12H16F6N2O4S2,430.38,Liquid,288.15,101.325,0.215 ± 0.004
1-butyl-4-methylpyridinium bis((trifluoromethyl)sulfonyl)amide,C12H16F6N2O4S2,430.38,Liquid,293.15,101.325,0.273 ± 0.006
1-butyl-4-methylpyridinium bis((trifluoromethyl)sulfonyl)amide,C12H16F6N2O4S2,430.38,Liquid,298.15,101.325,0.341 ± 0.007
1-butyl-4-methylpyridinium bis((trifluoromethyl)sulfonyl)amide,C12H16F6N2O4S2,430.38,Liquid,303.15,101.325,0.419 ± 0.009
1-butyl-4-methylpyridinium bis((trifluoromethyl)sulfonyl)amide,C12H16F6N2O4S2,430.38,Liquid,308.15,101.325,0.509 ± 0.01
1-butyl-4-methylpyridinium bis((trifluoromethyl)sulfonyl)amide,C12H16F6N2O4S2,430.38,Liquid,313.15,101.325,0.6 ± 0.012
1-butyl-4-methylpyridinium bis((trifluoromethyl)sulfonyl)amide,C12H16F6N2O4S2,430.38,Liquid,318.15,101.325,0.702 ± 0.014
1-butyl-4-methylpyridinium bis((trifluoromethyl)sulfonyl)amide,C12H16F6N2O4S2,430.38,Liquid,323.15,101.325,0.817 ± 0.017
1-butyl-4-methylpyridinium bis((trifluoromethyl)sulfonyl)amide,C12H16F6N2O4S2,430.38,Liquid,328.15,101.325,0.941 ± 0.019
1-butyl-4-methylpyridinium bis((trifluoromethyl)sulfonyl)amide,C12H16F6N2O4S2,430.38,Liquid,333.15,101.325,1.075 ± 0.022
1-butyl-4-methylpyridinium bis((trifluoromethyl)sulfonyl)amide,C12H16F6N2O4S2,430.38,Liquid,338.15,101.325,1.207 ± 0.024
1-(2-hydroxyethyl)-3-methylimidazolium bis[(trifluoromethyl)sulfonyl]imide,C8H11F6N3O5S2,407.3,Liquid,288.15,101.3,0.19 ± 0.004
1-(2-hydroxyethyl)-3-methylimidazolium bis[(trifluoromethyl)sulfonyl]imide,C8H11F6N3O5S2,407.3,Liquid,293.15,101.3,0.252 ± 0.005
1-(2-hydroxyethyl)-3-methylimidazolium bis[(trifluoromethyl)sulfonyl]imide,C8H11F6N3O5S2,407.3,Liquid,298.15,101.3,0.324 ± 0.007
1-(2-hydroxyethyl)-3-methylimidazolium bis[(trifluoromethyl)sulfonyl]imide,C8H11F6N3O5S2,407.3,Liquid,303.15,101.3,0.404 ± 0.008
1-(2-hydroxyethyl)-3-methylimidazolium bis[(trifluoromethyl)sulfonyl]imide,C8H11F6N3O5S2,407.3,Liquid,308.15,101.3,0.502 ± 0.01
1-(2-hydroxyethyl)-3-methylimidazolium bis[(trifluoromethyl)sulfonyl]imide,C8H11F6N3O5S2,407.3,Liquid,313.15,101.3,0.606 ± 0.012
1-(2-hydroxyethyl)-3-methylimidazolium bis[(trifluoromethyl)sulfonyl]imide,C8H11F6N3O5S2,407.3,Liquid,318.15,101.3,0.716 ± 0.014
1-(2-hydroxyethyl)-3-methylimidazolium bis[(trifluoromethyl)sulfonyl]imide,C8H11F6N3O5S2,407.3,Liquid,323.15,101.3,0.853 ± 0.017
1-(2-hydroxyethyl)-3-methylimidazolium bis[(trifluoromethyl)sulfonyl]imide,C8H11F6N3O5S2,407.3,Liquid,328.15,101.3,0.992 ± 0.02
1-(2-hydroxyethyl)-3-methylimidazolium bis[(trifluoromethyl)sulfonyl]imide,C8H11F6N3O5S2,407.3,Liquid,333.15,101.3,1.14 ± 0.02
1-(2-hydroxyethyl)-3-methylimidazolium bis[(trifluoromethyl)sulfonyl]imide,C8H11F6N3O5S2,407.3,Liquid,338.15,101.3,1.3 ± 0.03
1-(2-hydroxyethyl)-3-methylimidazolium bis[(trifluoromethyl)sulfonyl]imide,C8H11F6N3O5S2,407.3,Liquid,343.15,101.3,1.51 ± 0.03
1-(2-hydroxyethyl)-3-methylimidazolium bis[(trifluoromethyl)sulfonyl]imide,C8H11F6N3O5S2,407.3,Liquid,348.15,101.3,1.67 ± 0.03
1-(2-hydroxyethyl)-1-methylpyrrolidin-1-ium bis((trifluoromethyl)sulfonyl)amide,C9H16F6N2O5S2,410.35,Liquid,288.15,101.3,0.141 ± 0.003
1-(2-hydroxyethyl)-1-methylpyrrolidin-1-ium bis((trifluoromethyl)sulfonyl)amide,C9H16F6N2O5S2,410.35,Liquid,293.15,101.3,0.184 ± 0.004
1-(2-hydroxyethyl)-1-methylpyrrolidin-1-ium bis((trifluoromethyl)sulfonyl)amide,C9H16F6N2O5S2,410.35,Liquid,298.15,101.3,0.23 ± 0.005
1-(2-hydroxyethyl)-1-methylpyrrolidin-1-ium bis((trifluoromethyl)sulfonyl)amide,C9H16F6N2O5S2,410.35,Liquid,303.15,101.3,0.285 ± 0.006
1-(2-hydroxyethyl)-1-methylpyrrolidin-1-ium bis((trifluoromethyl)sulfonyl)amide,C9H16F6N2O5S2,410.35,Liquid,308.15,101.3,0.346 ± 0.007
1-(2-hydroxyethyl)-1-methylpyrrolidin-1-ium bis((trifluoromethyl)sulfonyl)amide,C9H16F6N2O5S2,410.35,Liquid,313.15,101.3,0.418 ± 0.008
1-(2-hydroxyethyl)-1-methylpyrrolidin-1-ium bis((trifluoromethyl)sulfonyl)amide,C9H16F6N2O5S2,410.35,Liquid,318.15,101.3,0.495 ± 0.01
1-(2-hydroxyethyl)-1-methylpyrrolidin-1-ium bis((trifluoromethyl)sulfonyl)amide,C9H16F6N2O5S2,410.35,Liquid,323.15,101.3,0.578 ± 0.012
1-(2-hydroxyethyl)-1-methylpyrrolidin-1-ium bis((trifluoromethyl)sulfonyl)amide,C9H16F6N2O5S2,410.35,Liquid,328.15,101.3,0.67 ± 0.013
1-(2-hydroxyethyl)-1-methylpyrrolidin-1-ium bis((trifluoromethyl)sulfonyl)amide,C9H16F6N2O5S2,410.35,Liquid,333.15,101.3,0.777 ± 0.016
1-(2-hydroxyethyl)-1-methylpyrrolidin-1-ium bis((trifluoromethyl)sulfonyl)amide,C9H16F6N2O5S2,410.35,Liquid,338.15,101.3,0.886 ± 0.018
1-(2-hydroxyethyl)-1-methylpyrrolidin-1-ium bis((trifluoromethyl)sulfonyl)amide,C9H16F6N2O5S2,410.35,Liquid,343.15,101.3,0.999 ± 0.02
1-(2-hydroxyethyl)-1-methylpyrrolidin-1-ium bis((trifluoromethyl)sulfonyl)amide,C9H16F6N2O5S2,410.35,Liquid,348.15,101.3,1.13 ± 0.02
1-methyl-1-propylpyrrolidinium bis[(trifluoromethyl)sulfonyl]imide,C10H18F6N2O4S2,408.37,Liquid,288.15,101.3,0.263 ± 0.005
1-methyl-1-propylpyrrolidinium bis[(trifluoromethyl)sulfonyl]imide,C10H18F6N2O4S2,408.37,Liquid,293.15,101.3,0.328 ± 0.007
1-methyl-1-propylpyrrolidinium bis[(trifluoromethyl)sulfonyl]imide,C10H18F6N2O4S2,408.37,Liquid,298.15,101.3,0.401 ± 0.008
1-methyl-1-propylpyrrolidinium bis[(trifluoromethyl)sulfonyl]imide,C10H18F6N2O4S2,408.37,Liquid,303.15,101.3,0.483 ± 0.01
1-methyl-1-propylpyrrolidinium bis[(trifluoromethyl)sulfonyl]imide,C10H18F6N2O4S2,408.37,Liquid,308.15,101.3,0.576 ± 0.012
1-methyl-1-propylpyrrolidinium bis[(trifluoromethyl)sulfonyl]imide,C10H18F6N2O4S2,408.37,Liquid,313.15,101.3,0.675 ± 0.014
1-methyl-1-propylpyrrolidinium bis[(trifluoromethyl)sulfonyl]imide,C10H18F6N2O4S2,408.37,Liquid,318.15,101.3,0.793 ± 0.016
1-methyl-1-propylpyrrolidinium bis[(trifluoromethyl)sulfonyl]imide,C10H18F6N2O4S2,408.37,Liquid,323.15,101.3,0.919 ± 0.018
1-methyl-1-propylpyrrolidinium bis[(trifluoromethyl)sulfonyl]imide,C10H18F6N2O4S2,408.37,Liquid,328.15,101.3,1.05 ± 0.02
1-methyl-1-propylpyrrolidinium bis[(trifluoromethyl)sulfonyl]imide,C10H18F6N2O4S2,408.37,Liquid,333.15,101.3,1.19 ± 0.02
1-methyl-1-propylpyrrolidinium bis[(trifluoromethyl)sulfonyl]imide,C10H18F6N2O4S2,408.37,Liquid,338.15,101.3,1.33 ± 0.03
1-methyl-1-propylpyrrolidinium bis[(trifluoromethyl)sulfonyl]imide,C10H18F6N2O4S2,408.37,Liquid,343.15,101.3,1.51 ± 0.03
1-methyl-1-propylpyrrolidinium bis[(trifluoromethyl)sulfonyl]imide,C10H18F6N2O4S2,408.37,Liquid,348.15,101.3,1.67 ± 0.03
1-methyl-3-propylimidazolium bis[(trifluoromethyl)sulfonyl]imide,C9H13F6N3O4S2,405.33,Liquid,288.15,101.3,0.359 ± 0.007
1-methyl-3-propylimidazolium bis[(trifluoromethyl)sulfonyl]imide,C9H13F6N3O4S2,405.33,Liquid,293.15,101.3,0.441 ± 0.009
1-methyl-3-propylimidazolium bis[(trifluoromethyl)sulfonyl]imide,C9H13F6N3O4S2,405.33,Liquid,298.15,101.3,0.542 ± 0.011
1-methyl-3-propylimidazolium bis[(trifluoromethyl)sulfonyl]imide,C9H13F6N3O4S2,405.33,Liquid,303.15,101.3,0.645 ± 0.013
1-methyl-3-propylimidazolium bis[(trifluoromethyl)sulfonyl]imide,C9H13F6N3O4S2,405.33,Liquid,308.15,101.3,0.765 ± 0.015
1-methyl-3-propylimidazolium bis[(trifluoromethyl)sulfonyl]imide,C9H13F6N3O4S2,405.33,Liquid,313.15,101.3,0.899 ± 0.018
1-methyl-3-propylimidazolium bis[(trifluoromethyl)sulfonyl]imide,C9H13F6N3O4S2,405.33,Liquid,318.15,101.3,1.05 ± 0.02
1-methyl-3-propylimidazolium bis[(trifluoromethyl)sulfonyl]imide,C9H13F6N3O4S2,405.33,Liquid,323.15,101.3,1.19 ± 0.02
1-methyl-3-propylimidazolium bis[(trifluoromethyl)sulfonyl]imide,C9H13F6N3O4S2,405.33,Liquid,328.15,101.3,1.35 ± 0.03
1-methyl-3-propylimidazolium bis[(trifluoromethyl)sulfonyl]imide,C9H13F6N3O4S2,405.33,Liquid,333.15,101.3,1.53 ± 0.03
1-methyl-3-propylimidazolium bis[(trifluoromethyl)sulfonyl]imide,C9H13F6N3O4S2,405.33,Liquid,338.15,101.3,1.71 ± 0.03
1-methyl-3-propylimidazolium bis[(trifluoromethyl)sulfonyl]imide,C9H13F6N3O4S2,405.33,Liquid,343.15,101.3,1.91 ± 0.04
1-methyl-3-propylimidazolium bis[(trifluoromethyl)sulfonyl]imide,C9H13F6N3O4S2,405.33,Liquid,348.15,101.3,2.12 ± 0.04
1-ethyl-3-methyl-1H-imidazolium bis(fluorosulfonyl)amide,C6H11F2N3O4S2,291.29,Liquid,268,100,0.58 ± 0.01
1-ethyl-3-methyl-1H-imidazolium bis(fluorosulfonyl)amide,C6H11F2N3O4S2,291.29,Liquid,278,100,0.86 ± 0.01
1-ethyl-3-methyl-1H-imidazolium bis(fluorosulfonyl)amide,C6H11F2N3O4S2,291.29,Liquid,288,100,1.21 ± 0.01
1-ethyl-3-methyl-1H-imidazolium bis(fluorosulfonyl)amide,C6H11F2N3O4S2,291.29,Liquid,298,100,1.61 ± 0.02
1-ethyl-3-methyl-1H-imidazolium bis(fluorosulfonyl)amide,C6H11F2N3O4S2,291.29,Liquid,308,100,2.07 ± 0.02
1-ethyl-3-methyl-1H-imidazolium bis(fluorosulfonyl)amide,C6H11F2N3O4S2,291.29,Liquid,318,100,2.57 ± 0.03
1-ethyl-3-methyl-1H-imidazolium bis(fluorosulfonyl)amide,C6H11F2N3O4S2,291.29,Liquid,328,100,3.11 ± 0.03
1-ethyl-3-methyl-1H-imidazolium bis(fluorosulfonyl)amide,C6H11F2N3O4S2,291.29,Liquid,338,100,3.75 ± 0.04
1-ethyl-3-methyl-1H-imidazolium bis(fluorosulfonyl)amide,C6H11F2N3O4S2,291.29,Liquid,348,100,4.39 ± 0.04
1-ethyl-3-methyl-1H-imidazolium bis(fluorosulfonyl)amide,C6H11F2N3O4S2,291.29,Liquid,358,100,5.1 ± 0.05
1-ethyl-3-methyl-1H-imidazolium bis(fluorosulfonyl)amide,C6H11F2N3O4S2,291.29,Liquid,368,100,5.79 ± 0.06
1-ethyl-3-methyl-1H-imidazolium bis(fluorosulfonyl)amide,C6H11F2N3O4S2,291.29,Liquid,378,100,6.71 ± 0.07
1-ethyl-3-methyl-1H-imidazolium bis(fluorosulfonyl)amide,C6H11F2N3O4S2,291.29,Liquid,388,100,7.5 ± 0.08
1-ethyl-3-methylimidazolium acetate,C8H14N2O2,170.21,Liquid,298.15,101,0.2776 ± 0.0056
1-ethyl-3-methylimidazolium acetate,C8H14N2O2,170.21,Liquid,308.15,101,0.4709 ± 0.0094
1-ethyl-3-methylimidazolium acetate,C8H14N2O2,170.21,Liquid,318.15,101,0.733 ± 0.015
1-ethyl-3-methylimidazolium acetate,C8H14N2O2,170.21,Liquid,328.15,101,1.068 ± 0.021
1-ethyl-3-methylimidazolium acetate,C8H14N2O2,170.21,Liquid,338.15,101,1.477 ± 0.029
1-ethyl-3-methylimidazolium acetate,C8H14N2O2,170.21,Liquid,348.15,101,1.956 ± 0.039
1-ethyl-3-methylimidazolium acetate,C8H14N2O2,170.21,Liquid,358.15,101,2.503 ± 0.05
1-ethyl-3-methylimidazolium acetate,C8H14N2O2,170.21,Liquid,368.15,101,3.114 ± 0.062
1-ethyl-3-methylimidazolium acetate,C8H14N2O2,170.21,Liquid,378.15,101,3.802 ± 0.076
1-ethyl-3-methylimidazolium acetate,C8H14N2O2,170.21,Liquid,388.15,101,4.531 ± 0.091
1-ethyl-3-methylimidazolium acetate,C8H14N2O2,170.21,Liquid,398.15,101,5.31 ± 0.11
1-ethyl-3-methylimidazolium acetate,C8H14N2O2,170.21,Liquid,408.15,101,6.126 ± 0.12
1-ethyl-3-methylimidazolium acetate,C8H14N2O2,170.21,Liquid,418.15,101,6.917 ± 0.14
1-methyl-3-propylimidazolium bis[(trifluoromethyl)sulfonyl]imide,C9H13F6N3O4S2,405.33,Liquid,233,101.325,0.008 ± 0.04
1-methyl-3-propylimidazolium bis[(trifluoromethyl)sulfonyl]imide,C9H13F6N3O4S2,405.33,Liquid,243,101.325,0.023 ± 0.04
1-methyl-3-propylimidazolium bis[(trifluoromethyl)sulfonyl]imide,C9H13F6N3O4S2,405.33,Liquid,253,101.325,0.053 ± 0.04
1-methyl-3-propylimidazolium bis[(trifluoromethyl)sulfonyl]imide,C9H13F6N3O4S2,405.33,Liquid,263,101.325,0.112 ± 0.04
1-methyl-3-propylimidazolium bis[(trifluoromethyl)sulfonyl]imide,C9H13F6N3O4S2,405.33,Liquid,273,101.325,0.197 ± 0.04
1-methyl-3-propylimidazolium bis[(trifluoromethyl)sulfonyl]imide,C9H13F6N3O4S2,405.33,Liquid,283,101.325,0.321 ± 0.04
1-methyl-3-propylimidazolium bis[(trifluoromethyl)sulfonyl]imide,C9H13F6N3O4S2,405.33,Liquid,292,101.325,0.477 ± 0.041
1-methyl-3-propylimidazolium bis[(trifluoromethyl)sulfonyl]imide,C9H13F6N3O4S2,405.33,Liquid,303,101.325,0.71 ± 0.041
1-methyl-3-propylimidazolium bis[(trifluoromethyl)sulfonyl]imide,C9H13F6N3O4S2,405.33,Liquid,313,101.325,0.971 ± 0.041
1-methyl-3-propylimidazolium bis[(trifluoromethyl)sulfonyl]imide,C9H13F6N3O4S2,405.33,Liquid,323,101.325,1.252 ± 0.042
1-methyl-3-propylimidazolium bis[(trifluoromethyl)sulfonyl]imide,C9H13F6N3O4S2,405.33,Liquid,334,101.325,1.573 ± 0.042
1-methyl-3-propylimidazolium bis[(trifluoromethyl)sulfonyl]imide,C9H13F6N3O4S2,405.33,Liquid,342,101.325,1.921 ± 0.043
1-methyl-3-propylimidazolium bis[(trifluoromethyl)sulfonyl]imide,C9H13F6N3O4S2,405.33,Liquid,353,101.325,2.279 ± 0.042
1-butyl-3-methylimidazolium bis(trifluoromethylsulfonyl)imide,C10H15F6N3O4S2,419.36,Liquid,233,101.325,0.006 ± 0.04
1-butyl-3-methylimidazolium bis(trifluoromethylsulfonyl)imide,C10H15F6N3O4S2,419.36,Liquid,244,101.325,0.016 ± 0.04
1-butyl-3-methylimidazolium bis(trifluoromethylsulfonyl)imide,C10H15F6N3O4S2,419.36,Liquid,253,101.325,0.038 ± 0.04
1-butyl-3-methylimidazolium bis(trifluoromethylsulfonyl)imide,C10H15F6N3O4S2,419.36,Liquid,263,101.325,0.08 ± 0.04
1-butyl-3-methylimidazolium bis(trifluoromethylsulfonyl)imide,C10H15F6N3O4S2,419.36,Liquid,273,101.325,0.145 ± 0.04
1-butyl-3-methylimidazolium bis(trifluoromethylsulfonyl)imide,C10H15F6N3O4S2,419.36,Liquid,284,101.325,0.263 ± 0.04
1-butyl-3-methylimidazolium bis(trifluoromethylsulfonyl)imide,C10H15F6N3O4S2,419.36,Liquid,293,101.325,0.38 ± 0.04
1-butyl-3-methylimidazolium bis(trifluoromethylsulfonyl)imide,C10H15F6N3O4S2,419.36,Liquid,303,101.325,0.55 ± 0.041
1-butyl-3-methylimidazolium bis(trifluoromethylsulfonyl)imide,C10H15F6N3O4S2,419.36,Liquid,313,101.325,0.795 ± 0.041
1-butyl-3-methylimidazolium bis(trifluoromethylsulfonyl)imide,C10H15F6N3O4S2,419.36,Liquid,323,101.325,0.999 ± 0.041
1-butyl-3-methylimidazolium bis(trifluoromethylsulfonyl)imide,C10H15F6N3O4S2,419.36,Liquid,333,101.325,1.252 ± 0.042
1-butyl-3-methylimidazolium bis(trifluoromethylsulfonyl)imide,C10H15F6N3O4S2,419.36,Liquid,343,101.325,1.619 ± 0.042
1-butyl-3-methylimidazolium bis(trifluoromethylsulfonyl)imide,C10H15F6N3O4S2,419.36,Liquid,353,101.325,1.921 ± 0.042
1-ethyl-3-methylimidazolium tetrafluoroborate,C6H11BF4N2,197.97,Liquid,238.15,101.325,0.04188 ± 0.00034
1-ethyl-3-methylimidazolium tetrafluoroborate,C6H11BF4N2,197.97,Liquid,248.15,101.325,0.10876 ± 0.00087
1-ethyl-3-methylimidazolium tetrafluoroborate,C6H11BF4N2,197.97,Liquid,258.15,101.325,0.2333 ± 0.0019
1-ethyl-3-methylimidazolium tetrafluoroborate,C6H11BF4N2,197.97,Liquid,268.15,101.325,0.4316 ± 0.0034
1-ethyl-3-methylimidazolium tetrafluoroborate,C6H11BF4N2,197.97,Liquid,278.15,101.325,0.7168 ± 0.0057
