Repository: wangyingxie/ILP

# ILP
This repository is the place where you can find ML codes for prediction of IL properties.
1.  Document Introduction 
  1.	output folder：Used to store the output files for the ILP Class.
  2.	ILP.py：Source code of ILP Class.
2. ILP Class Introduction
1.	dataCrawler(parser="html.parser",url="https://iolitec.de/en/products/list")
Default parser is "html.parser" and the target URL is https://iolitec.de/en/products/list. By using this method, the properties and chemical formula of the ion pairs in the URL can be crawled and cleaned. The final data will be exported as "dataset_iolitech.csv".

File: output/ionic_liquid_ILthermo_conductivcity.csv (part 9 of 20)
Label,Formula,Mol weight,Phase,"Temperature, K","Pressure, kPa","Electrical conductivity, S/m"
1-ethyl-3-methylimidazolium tetrafluoroborate,C6H11BF4N2,197.97,Liquid,288.15,101.325,1.0962 ± 0.0088
1-ethyl-3-methylimidazolium tetrafluoroborate,C6H11BF4N2,197.97,Liquid,298.15,101.325,1.5725 ± 0.013
1-ethyl-3-methylimidazolium tetrafluoroborate,C6H11BF4N2,197.97,Liquid,303.15,101.325,1.8466 ± 0.015
1-ethyl-3-methylimidazolium tetrafluoroborate,C6H11BF4N2,197.97,Liquid,313.15,101.325,2.4658 ± 0.02
1-ethyl-3-methylimidazolium tetrafluoroborate,C6H11BF4N2,197.97,Liquid,323.15,101.325,3.1759 ± 0.025
1-ethyl-3-methylimidazolium tetrafluoroborate,C6H11BF4N2,197.97,Liquid,333.15,101.325,3.9698 ± 0.032
1-ethyl-3-methylimidazolium tetrafluoroborate,C6H11BF4N2,197.97,Liquid,343.15,101.325,4.8434 ± 0.039
1-ethyl-3-methylimidazolium tetrafluoroborate,C6H11BF4N2,197.97,Liquid,353.15,101.325,5.7938 ± 0.046
1-ethyl-3-methylimidazolium dicyanamide,C8H11N5,177.21,Liquid,238.15,101.325,0.1546 ± 0.0012
1-ethyl-3-methylimidazolium dicyanamide,C8H11N5,177.21,Liquid,248.15,101.325,0.3404 ± 0.0027
1-ethyl-3-methylimidazolium dicyanamide,C8H11N5,177.21,Liquid,258.15,101.325,0.6305 ± 0.005
1-ethyl-3-methylimidazolium dicyanamide,C8H11N5,177.21,Liquid,268.15,101.325,1.0352 ± 0.0083
1-ethyl-3-methylimidazolium dicyanamide,C8H11N5,177.21,Liquid,278.15,101.325,1.5558 ± 0.012
1-ethyl-3-methylimidazolium dicyanamide,C8H11N5,177.21,Liquid,288.15,101.325,2.1886 ± 0.018
1-ethyl-3-methylimidazolium dicyanamide,C8H11N5,177.21,Liquid,298.15,101.325,2.9281 ± 0.023
1-ethyl-3-methylimidazolium dicyanamide,C8H11N5,177.21,Liquid,303.15,101.325,3.3421 ± 0.027
1-ethyl-3-methylimidazolium dicyanamide,C8H11N5,177.21,Liquid,313.15,101.325,4.2263 ± 0.034
1-ethyl-3-methylimidazolium dicyanamide,C8H11N5,177.21,Liquid,323.15,101.325,5.1945 ± 0.042
1-ethyl-3-methylimidazolium dicyanamide,C8H11N5,177.21,Liquid,333.15,101.325,6.2359 ± 0.05
1-ethyl-3-methylimidazolium dicyanamide,C8H11N5,177.21,Liquid,343.15,101.325,7.3435 ± 0.059
1-ethyl-3-methylimidazolium dicyanamide,C8H11N5,177.21,Liquid,353.15,101.325,8.5093 ± 0.068
"1-ethyl-3-methylimidazolium difluorobis(2,2,2-trifluoroacetoxy)borate",C10H11BF8N2O4,386.01,Liquid,238.15,101.325,0.0275 ± 0.00028
"1-ethyl-3-methylimidazolium difluorobis(2,2,2-trifluoroacetoxy)borate",C10H11BF8N2O4,386.01,Liquid,248.15,101.325,0.07596 ± 0.00076
"1-ethyl-3-methylimidazolium difluorobis(2,2,2-trifluoroacetoxy)borate",C10H11BF8N2O4,386.01,Liquid,258.15,101.325,0.1685 ± 0.0017
"1-ethyl-3-methylimidazolium difluorobis(2,2,2-trifluoroacetoxy)borate",C10H11BF8N2O4,386.01,Liquid,268.15,101.325,0.3154 ± 0.0032
"1-ethyl-3-methylimidazolium difluorobis(2,2,2-trifluoroacetoxy)borate",C10H11BF8N2O4,386.01,Liquid,278.15,101.325,0.5223 ± 0.0052
"1-ethyl-3-methylimidazolium difluorobis(2,2,2-trifluoroacetoxy)borate",C10H11BF8N2O4,386.01,Liquid,288.15,101.325,0.7904 ± 0.0079
"1-ethyl-3-methylimidazolium difluorobis(2,2,2-trifluoroacetoxy)borate",C10H11BF8N2O4,386.01,Liquid,298.15,101.325,1.117 ± 0.011
"1-ethyl-3-methylimidazolium difluorobis(2,2,2-trifluoroacetoxy)borate",C10H11BF8N2O4,386.01,Liquid,303.15,101.325,1.3009 ± 0.013
"1-ethyl-3-methylimidazolium difluorobis(2,2,2-trifluoroacetoxy)borate",C10H11BF8N2O4,386.01,Liquid,313.15,101.325,1.7072 ± 0.017
"1-ethyl-3-methylimidazolium difluorobis(2,2,2-trifluoroacetoxy)borate",C10H11BF8N2O4,386.01,Liquid,323.15,101.325,2.161 ± 0.022
"1-ethyl-3-methylimidazolium difluorobis(2,2,2-trifluoroacetoxy)borate",C10H11BF8N2O4,386.01,Liquid,333.15,101.325,2.6557 ± 0.027
"1-ethyl-3-methylimidazolium difluorobis(2,2,2-trifluoroacetoxy)borate",C10H11BF8N2O4,386.01,Liquid,343.15,101.325,3.1873 ± 0.032
"1-ethyl-3-methylimidazolium difluorobis(2,2,2-trifluoroacetoxy)borate",C10H11BF8N2O4,386.01,Liquid,353.15,101.325,3.7491 ± 0.037
1-ethyl-1-methylpiperidin-1-ium ethyl phosphonate,C10H24NO3P,237.28,Liquid,293.18,101.325,0.068 ± 0.003
1-ethyl-1-methylpiperidin-1-ium ethyl phosphonate,C10H24NO3P,237.28,Liquid,295.63,101.325,0.073 ± 0.003
1-ethyl-1-methylpiperidin-1-ium ethyl phosphonate,C10H24NO3P,237.28,Liquid,298.13,101.325,0.078 ± 0.003
1-ethyl-1-methylpiperidin-1-ium ethyl phosphonate,C10H24NO3P,237.28,Liquid,300.63,101.325,0.084 ± 0.003
1-ethyl-1-methylpiperidin-1-ium ethyl phosphonate,C10H24NO3P,237.28,Liquid,303.13,101.325,0.09 ± 0.004
1-ethyl-1-methylpiperidin-1-ium ethyl phosphonate,C10H24NO3P,237.28,Liquid,305.63,101.325,0.096 ± 0.004
1-ethyl-1-methylpiperidin-1-ium ethyl phosphonate,C10H24NO3P,237.28,Liquid,308.13,101.325,0.103 ± 0.004
1-ethyl-1-methylpiperidin-1-ium ethyl phosphonate,C10H24NO3P,237.28,Liquid,310.63,101.325,0.111 ± 0.004
1-ethyl-1-methylpiperidin-1-ium ethyl phosphonate,C10H24NO3P,237.28,Liquid,313.13,101.325,0.118 ± 0.005
1-ethyl-1-methylpiperidin-1-ium ethyl phosphonate,C10H24NO3P,237.28,Liquid,315.63,101.325,0.126 ± 0.005
1-ethyl-1-methylpiperidin-1-ium ethyl phosphonate,C10H24NO3P,237.28,Liquid,318.13,101.325,0.135 ± 0.005
1-ethyl-1-methylpiperidin-1-ium ethyl phosphonate,C10H24NO3P,237.28,Liquid,320.63,101.325,0.145 ± 0.006
1-ethyl-1-methylpiperidin-1-ium ethyl phosphonate,C10H24NO3P,237.28,Liquid,323.13,101.325,0.155 ± 0.006
1-butyl-1-methylpyrrolidin-1-ium butyl phosphonate,C13H30NO3P,279.36,Liquid,293.18,101.325,0.022 ± 0.001
1-butyl-1-methylpyrrolidin-1-ium butyl phosphonate,C13H30NO3P,279.36,Liquid,295.63,101.325,0.025 ± 0.001
1-butyl-1-methylpyrrolidin-1-ium butyl phosphonate,C13H30NO3P,279.36,Liquid,298.13,101.325,0.027 ± 0.001
1-butyl-1-methylpyrrolidin-1-ium butyl phosphonate,C13H30NO3P,279.36,Liquid,300.63,101.325,0.03 ± 0.001
1-butyl-1-methylpyrrolidin-1-ium butyl phosphonate,C13H30NO3P,279.36,Liquid,303.13,101.325,0.034 ± 0.001
1-butyl-1-methylpyrrolidin-1-ium butyl phosphonate,C13H30NO3P,279.36,Liquid,305.63,101.325,0.037 ± 0.002
1-butyl-1-methylpyrrolidin-1-ium butyl phosphonate,C13H30NO3P,279.36,Liquid,308.13,101.325,0.041 ± 0.002
1-butyl-1-methylpyrrolidin-1-ium butyl phosphonate,C13H30NO3P,279.36,Liquid,310.63,101.325,0.045 ± 0.002
1-butyl-1-methylpyrrolidin-1-ium butyl phosphonate,C13H30NO3P,279.36,Liquid,313.13,101.325,0.05 ± 0.01
1-butyl-1-methylpyrrolidin-1-ium butyl phosphonate,C13H30NO3P,279.36,Liquid,315.63,101.325,0.056 ± 0.002
1-butyl-1-methylpyrrolidin-1-ium butyl phosphonate,C13H30NO3P,279.36,Liquid,318.13,101.325,0.062 ± 0.003
1-butyl-1-methylpyrrolidin-1-ium butyl phosphonate,C13H30NO3P,279.36,Liquid,320.63,101.325,0.068 ± 0.003
1-butyl-1-methylpyrrolidin-1-ium butyl phosphonate,C13H30NO3P,279.36,Liquid,323.13,101.325,0.075 ± 0.003
4-butyl-4-methylmorpholin-4-ium butylphosphonate,C13H30NO4P,295.36,Liquid,293.18,101.325,0.074 ± 0.003
4-butyl-4-methylmorpholin-4-ium butylphosphonate,C13H30NO4P,295.36,Liquid,295.63,101.325,0.078 ± 0.003
4-butyl-4-methylmorpholin-4-ium butylphosphonate,C13H30NO4P,295.36,Liquid,298.13,101.325,0.082 ± 0.003
4-butyl-4-methylmorpholin-4-ium butylphosphonate,C13H30NO4P,295.36,Liquid,300.63,101.325,0.087 ± 0.004
4-butyl-4-methylmorpholin-4-ium butylphosphonate,C13H30NO4P,295.36,Liquid,303.13,101.325,0.092 ± 0.004
4-butyl-4-methylmorpholin-4-ium butylphosphonate,C13H30NO4P,295.36,Liquid,305.63,101.325,0.097 ± 0.004
4-butyl-4-methylmorpholin-4-ium butylphosphonate,C13H30NO4P,295.36,Liquid,308.13,101.325,0.102 ± 0.004
4-butyl-4-methylmorpholin-4-ium butylphosphonate,C13H30NO4P,295.36,Liquid,310.63,101.325,0.108 ± 0.004
4-butyl-4-methylmorpholin-4-ium butylphosphonate,C13H30NO4P,295.36,Liquid,313.13,101.325,0.114 ± 0.005
4-butyl-4-methylmorpholin-4-ium butylphosphonate,C13H30NO4P,295.36,Liquid,315.63,101.325,0.121 ± 0.005
4-butyl-4-methylmorpholin-4-ium butylphosphonate,C13H30NO4P,295.36,Liquid,318.13,101.325,0.127 ± 0.005
4-butyl-4-methylmorpholin-4-ium butylphosphonate,C13H30NO4P,295.36,Liquid,320.63,101.325,0.134 ± 0.005
4-butyl-4-methylmorpholin-4-ium butylphosphonate,C13H30NO4P,295.36,Liquid,323.13,101.325,0.141 ± 0.006
1-butyl-1-methylpiperidin-1-ium butyl phosphonate,C14H32NO3P,293.39,Liquid,293.18,101.325,0.026 ± 0.001
1-butyl-1-methylpiperidin-1-ium butyl phosphonate,C14H32NO3P,293.39,Liquid,295.63,101.325,0.028 ± 0.001
1-butyl-1-methylpiperidin-1-ium butyl phosphonate,C14H32NO3P,293.39,Liquid,298.13,101.325,0.031 ± 0.001
1-butyl-1-methylpiperidin-1-ium butyl phosphonate,C14H32NO3P,293.39,Liquid,300.63,101.325,0.034 ± 0.001
1-butyl-1-methylpiperidin-1-ium butyl phosphonate,C14H32NO3P,293.39,Liquid,303.13,101.325,0.037 ± 0.002
1-butyl-1-methylpiperidin-1-ium butyl phosphonate,C14H32NO3P,293.39,Liquid,305.63,101.325,0.04 ± 0.002
1-butyl-1-methylpiperidin-1-ium butyl phosphonate,C14H32NO3P,293.39,Liquid,308.13,101.325,0.044 ± 0.002
1-butyl-1-methylpiperidin-1-ium butyl phosphonate,C14H32NO3P,293.39,Liquid,310.63,101.325,0.048 ± 0.002
1-butyl-1-methylpiperidin-1-ium butyl phosphonate,C14H32NO3P,293.39,Liquid,313.13,101.325,0.053 ± 0.002
1-butyl-1-methylpiperidin-1-ium butyl phosphonate,C14H32NO3P,293.39,Liquid,315.63,101.325,0.058 ± 0.002
1-butyl-1-methylpiperidin-1-ium butyl phosphonate,C14H32NO3P,293.39,Liquid,318.13,101.325,0.063 ± 0.003
1-butyl-1-methylpiperidin-1-ium butyl phosphonate,C14H32NO3P,293.39,Liquid,320.63,101.325,0.069 ± 0.003
1-butyl-1-methylpiperidin-1-ium butyl phosphonate,C14H32NO3P,293.39,Liquid,323.13,101.325,0.075 ± 0.003
N-hexyl-N-methylpyrrolidinium hexylphosphonate,C17H38NO3P,335.47,Liquid,293.18,101.325,0.034 ± 0.001
N-hexyl-N-methylpyrrolidinium hexylphosphonate,C17H38NO3P,335.47,Liquid,295.63,101.325,0.035 ± 0.002
N-hexyl-N-methylpyrrolidinium hexylphosphonate,C17H38NO3P,335.47,Liquid,298.13,101.325,0.037 ± 0.002
N-hexyl-N-methylpyrrolidinium hexylphosphonate,C17H38NO3P,335.47,Liquid,300.63,101.325,0.039 ± 0.002
N-hexyl-N-methylpyrrolidinium hexylphosphonate,C17H38NO3P,335.47,Liquid,303.13,101.325,0.041 ± 0.002
N-hexyl-N-methylpyrrolidinium hexylphosphonate,C17H38NO3P,335.47,Liquid,305.63,101.325,0.043 ± 0.002
N-hexyl-N-methylpyrrolidinium hexylphosphonate,C17H38NO3P,335.47,Liquid,308.13,101.325,0.045 ± 0.002
N-hexyl-N-methylpyrrolidinium hexylphosphonate,C17H38NO3P,335.47,Liquid,310.63,101.325,0.047 ± 0.002
N-hexyl-N-methylpyrrolidinium hexylphosphonate,C17H38NO3P,335.47,Liquid,313.13,101.325,0.05 ± 0.002
N-hexyl-N-methylpyrrolidinium hexylphosphonate,C17H38NO3P,335.47,Liquid,315.63,101.325,0.052 ± 0.002
N-hexyl-N-methylpyrrolidinium hexylphosphonate,C17H38NO3P,335.47,Liquid,318.13,101.325,0.055 ± 0.002
N-hexyl-N-methylpyrrolidinium hexylphosphonate,C17H38NO3P,335.47,Liquid,320.63,101.325,0.058 ± 0.002
N-hexyl-N-methylpyrrolidinium hexylphosphonate,C17H38NO3P,335.47,Liquid,323.13,101.325,0.061 ± 0.003
1-hexyl-1-methylpiperidin-1-ium hexylphosphonate,C18H40NO3P,349.5,Liquid,293.18,101.325,0.037 ± 0.002
1-hexyl-1-methylpiperidin-1-ium hexylphosphonate,C18H40NO3P,349.5,Liquid,295.63,101.325,0.041 ± 0.002
1-hexyl-1-methylpiperidin-1-ium hexylphosphonate,C18H40NO3P,349.5,Liquid,298.13,101.325,0.042 ± 0.002
1-hexyl-1-methylpiperidin-1-ium hexylphosphonate,C18H40NO3P,349.5,Liquid,300.63,101.325,0.044 ± 0.002
1-hexyl-1-methylpiperidin-1-ium hexylphosphonate,C18H40NO3P,349.5,Liquid,303.13,101.325,0.046 ± 0.002
1-hexyl-1-methylpiperidin-1-ium hexylphosphonate,C18H40NO3P,349.5,Liquid,305.63,101.325,0.049 ± 0.002
1-hexyl-1-methylpiperidin-1-ium hexylphosphonate,C18H40NO3P,349.5,Liquid,308.13,101.325,0.052 ± 0.002
1-hexyl-1-methylpiperidin-1-ium hexylphosphonate,C18H40NO3P,349.5,Liquid,310.63,101.325,0.055 ± 0.002
1-hexyl-1-methylpiperidin-1-ium hexylphosphonate,C18H40NO3P,349.5,Liquid,313.13,101.325,0.058 ± 0.002
1-hexyl-1-methylpiperidin-1-ium hexylphosphonate,C18H40NO3P,349.5,Liquid,315.63,101.325,0.061 ± 0.003
1-hexyl-1-methylpiperidin-1-ium hexylphosphonate,C18H40NO3P,349.5,Liquid,318.13,101.325,0.064 ± 0.003
1-hexyl-1-methylpiperidin-1-ium hexylphosphonate,C18H40NO3P,349.5,Liquid,320.63,101.325,0.068 ± 0.003
1-hexyl-1-methylpiperidin-1-ium hexylphosphonate,C18H40NO3P,349.5,Liquid,323.13,101.325,0.072 ± 0.003
N-methyl-N-octylpyrrolidinium octylphosphonate,C21H46NO3P,391.58,Liquid,293.18,101.325,0.031 ± 0.001
N-methyl-N-octylpyrrolidinium octylphosphonate,C21H46NO3P,391.58,Liquid,295.63,101.325,0.032 ± 0.001
N-methyl-N-octylpyrrolidinium octylphosphonate,C21H46NO3P,391.58,Liquid,298.13,101.325,0.034 ± 0.001
N-methyl-N-octylpyrrolidinium octylphosphonate,C21H46NO3P,391.58,Liquid,300.63,101.325,0.036 ± 0.002
N-methyl-N-octylpyrrolidinium octylphosphonate,C21H46NO3P,391.58,Liquid,303.13,101.325,0.038 ± 0.002
N-methyl-N-octylpyrrolidinium octylphosphonate,C21H46NO3P,391.58,Liquid,305.63,101.325,0.04 ± 0.002
N-methyl-N-octylpyrrolidinium octylphosphonate,C21H46NO3P,391.58,Liquid,308.13,101.325,0.042 ± 0.002
N-methyl-N-octylpyrrolidinium octylphosphonate,C21H46NO3P,391.58,Liquid,310.63,101.325,0.044 ± 0.002
N-methyl-N-octylpyrrolidinium octylphosphonate,C21H46NO3P,391.58,Liquid,313.13,101.325,0.046 ± 0.002
N-methyl-N-octylpyrrolidinium octylphosphonate,C21H46NO3P,391.58,Liquid,315.63,101.325,0.048 ± 0.002
N-methyl-N-octylpyrrolidinium octylphosphonate,C21H46NO3P,391.58,Liquid,318.13,101.325,0.051 ± 0.002
N-methyl-N-octylpyrrolidinium octylphosphonate,C21H46NO3P,391.58,Liquid,320.63,101.325,0.053 ± 0.002
N-methyl-N-octylpyrrolidinium octylphosphonate,C21H46NO3P,391.58,Liquid,323.13,101.325,0.056 ± 0.002
4-methyl-4-octylmorpholin-4-ium octylphosphonate,C21H46NO4P,407.58,Liquid,293.18,101.325,0.016 ± 0.001
4-methyl-4-octylmorpholin-4-ium octylphosphonate,C21H46NO4P,407.58,Liquid,295.63,101.325,0.017 ± 0.001
4-methyl-4-octylmorpholin-4-ium octylphosphonate,C21H46NO4P,407.58,Liquid,298.13,101.325,0.018 ± 0.001
4-methyl-4-octylmorpholin-4-ium octylphosphonate,C21H46NO4P,407.58,Liquid,300.63,101.325,0.019 ± 0.001
4-methyl-4-octylmorpholin-4-ium octylphosphonate,C21H46NO4P,407.58,Liquid,303.13,101.325,0.021 ± 0.001
4-methyl-4-octylmorpholin-4-ium octylphosphonate,C21H46NO4P,407.58,Liquid,305.63,101.325,0.022 ± 0.001
4-methyl-4-octylmorpholin-4-ium octylphosphonate,C21H46NO4P,407.58,Liquid,308.13,101.325,0.024 ± 0.001
4-methyl-4-octylmorpholin-4-ium octylphosphonate,C21H46NO4P,407.58,Liquid,310.63,101.325,0.025 ± 0.001
4-methyl-4-octylmorpholin-4-ium octylphosphonate,C21H46NO4P,407.58,Liquid,313.13,101.325,0.027 ± 0.001
4-methyl-4-octylmorpholin-4-ium octylphosphonate,C21H46NO4P,407.58,Liquid,315.63,101.325,0.029 ± 0.001
4-methyl-4-octylmorpholin-4-ium octylphosphonate,C21H46NO4P,407.58,Liquid,318.13,101.325,0.031 ± 0.001
4-methyl-4-octylmorpholin-4-ium octylphosphonate,C21H46NO4P,407.58,Liquid,320.63,101.325,0.033 ± 0.001
4-methyl-4-octylmorpholin-4-ium octylphosphonate,C21H46NO4P,407.58,Liquid,323.13,101.325,0.035 ± 0.002
1-methyl-1-octylpiperidin-1-ium octyl phosphonate,C22H48NO3P,405.6,Liquid,293.18,101.325,0.03 ± 0.001
1-methyl-1-octylpiperidin-1-ium octyl phosphonate,C22H48NO3P,405.6,Liquid,295.63,101.325,0.032 ± 0.001
1-methyl-1-octylpiperidin-1-ium octyl phosphonate,C22H48NO3P,405.6,Liquid,298.13,101.325,0.033 ± 0.001
1-methyl-1-octylpiperidin-1-ium octyl phosphonate,C22H48NO3P,405.6,Liquid,300.63,101.325,0.034 ± 0.001
1-methyl-1-octylpiperidin-1-ium octyl phosphonate,C22H48NO3P,405.6,Liquid,303.13,101.325,0.036 ± 0.002
1-methyl-1-octylpiperidin-1-ium octyl phosphonate,C22H48NO3P,405.6,Liquid,305.63,101.325,0.037 ± 0.002
1-methyl-1-octylpiperidin-1-ium octyl phosphonate,C22H48NO3P,405.6,Liquid,308.13,101.325,0.039 ± 0.002
1-methyl-1-octylpiperidin-1-ium octyl phosphonate,C22H48NO3P,405.6,Liquid,310.63,101.325,0.04 ± 0.002
1-methyl-1-octylpiperidin-1-ium octyl phosphonate,C22H48NO3P,405.6,Liquid,313.13,101.325,0.042 ± 0.002
1-methyl-1-octylpiperidin-1-ium octyl phosphonate,C22H48NO3P,405.6,Liquid,315.63,101.325,0.044 ± 0.002
1-methyl-1-octylpiperidin-1-ium octyl phosphonate,C22H48NO3P,405.6,Liquid,318.13,101.325,0.046 ± 0.002
1-methyl-1-octylpiperidin-1-ium octyl phosphonate,C22H48NO3P,405.6,Liquid,320.63,101.325,0.048 ± 0.002
1-methyl-1-octylpiperidin-1-ium octyl phosphonate,C22H48NO3P,405.6,Liquid,323.13,101.325,0.05 ± 0.002
N-ethyl-N-methylpyrrolidinium ethylphosphonate,C9H22NO3P,223.25,Liquid,293.18,101.325,0.208 ± 0.008
N-ethyl-N-methylpyrrolidinium ethylphosphonate,C9H22NO3P,223.25,Liquid,295.63,101.325,0.223 ± 0.009
N-ethyl-N-methylpyrrolidinium ethylphosphonate,C9H22NO3P,223.25,Liquid,298.13,101.325,0.239 ± 0.01
N-ethyl-N-methylpyrrolidinium ethylphosphonate,C9H22NO3P,223.25,Liquid,300.63,101.325,0.256 ± 0.01
N-ethyl-N-methylpyrrolidinium ethylphosphonate,C9H22NO3P,223.25,Liquid,303.13,101.325,0.275 ± 0.011
N-ethyl-N-methylpyrrolidinium ethylphosphonate,C9H22NO3P,223.25,Liquid,305.63,101.325,0.294 ± 0.012
N-ethyl-N-methylpyrrolidinium ethylphosphonate,C9H22NO3P,223.25,Liquid,308.13,101.325,0.316 ± 0.013
N-ethyl-N-methylpyrrolidinium ethylphosphonate,C9H22NO3P,223.25,Liquid,310.63,101.325,0.338 ± 0.014
N-ethyl-N-methylpyrrolidinium ethylphosphonate,C9H22NO3P,223.25,Liquid,313.13,101.325,0.363 ± 0.015
N-ethyl-N-methylpyrrolidinium ethylphosphonate,C9H22NO3P,223.25,Liquid,315.63,101.325,0.389 ± 0.016
N-ethyl-N-methylpyrrolidinium ethylphosphonate,C9H22NO3P,223.25,Liquid,318.13,101.325,0.416 ± 0.017
N-ethyl-N-methylpyrrolidinium ethylphosphonate,C9H22NO3P,223.25,Liquid,320.63,101.325,0.446 ± 0.018
N-ethyl-N-methylpyrrolidinium ethylphosphonate,C9H22NO3P,223.25,Liquid,323.13,101.325,0.478 ± 0.019
4-ethyl-4-methylmorpholin-4-ium ethylphosphonate,C9H22NO4P,239.25,Liquid,293.18,101.325,0.083 ± 0.003
4-ethyl-4-methylmorpholin-4-ium ethylphosphonate,C9H22NO4P,239.25,Liquid,295.63,101.325,0.088 ± 0.004
4-ethyl-4-methylmorpholin-4-ium ethylphosphonate,C9H22NO4P,239.25,Liquid,298.13,101.325,0.094 ± 0.004
4-ethyl-4-methylmorpholin-4-ium ethylphosphonate,C9H22NO4P,239.25,Liquid,300.63,101.325,0.099 ± 0.004
4-ethyl-4-methylmorpholin-4-ium ethylphosphonate,C9H22NO4P,239.25,Liquid,303.13,101.325,0.106 ± 0.004
4-ethyl-4-methylmorpholin-4-ium ethylphosphonate,C9H22NO4P,239.25,Liquid,305.63,101.325,0.112 ± 0.005
4-ethyl-4-methylmorpholin-4-ium ethylphosphonate,C9H22NO4P,239.25,Liquid,308.13,101.325,0.121 ± 0.005
4-ethyl-4-methylmorpholin-4-ium ethylphosphonate,C9H22NO4P,239.25,Liquid,310.63,101.325,0.127 ± 0.005
4-ethyl-4-methylmorpholin-4-ium ethylphosphonate,C9H22NO4P,239.25,Liquid,313.13,101.325,0.135 ± 0.005
4-ethyl-4-methylmorpholin-4-ium ethylphosphonate,C9H22NO4P,239.25,Liquid,315.63,101.325,0.144 ± 0.006
4-ethyl-4-methylmorpholin-4-ium ethylphosphonate,C9H22NO4P,239.25,Liquid,318.13,101.325,0.153 ± 0.006
4-ethyl-4-methylmorpholin-4-ium ethylphosphonate,C9H22NO4P,239.25,Liquid,320.63,101.325,0.163 ± 0.007
4-ethyl-4-methylmorpholin-4-ium ethylphosphonate,C9H22NO4P,239.25,Liquid,323.13,101.325,0.173 ± 0.007
4-hexyl-4-methylmorpholin-4-ium hexylphosphonate,C17H38NO4P,351.47,Liquid,293.18,101.325,0.015 ± 0.001
4-hexyl-4-methylmorpholin-4-ium hexylphosphonate,C17H38NO4P,351.47,Liquid,295.63,101.325,0.016 ± 0.001
4-hexyl-4-methylmorpholin-4-ium hexylphosphonate,C17H38NO4P,351.47,Liquid,298.13,101.325,0.017 ± 0.001
4-hexyl-4-methylmorpholin-4-ium hexylphosphonate,C17H38NO4P,351.47,Liquid,300.63,101.325,0.019 ± 0.001
4-hexyl-4-methylmorpholin-4-ium hexylphosphonate,C17H38NO4P,351.47,Liquid,303.13,101.325,0.02 ± 0.001
4-hexyl-4-methylmorpholin-4-ium hexylphosphonate,C17H38NO4P,351.47,Liquid,305.63,101.325,0.022 ± 0.001
4-hexyl-4-methylmorpholin-4-ium hexylphosphonate,C17H38NO4P,351.47,Liquid,308.13,101.325,0.024 ± 0.001
4-hexyl-4-methylmorpholin-4-ium hexylphosphonate,C17H38NO4P,351.47,Liquid,310.63,101.325,0.026 ± 0.001
4-hexyl-4-methylmorpholin-4-ium hexylphosphonate,C17H38NO4P,351.47,Liquid,313.13,101.325,0.028 ± 0.001
4-hexyl-4-methylmorpholin-4-ium hexylphosphonate,C17H38NO4P,351.47,Liquid,315.63,101.325,0.03 ± 0.001
4-hexyl-4-methylmorpholin-4-ium hexylphosphonate,C17H38NO4P,351.47,Liquid,318.13,101.325,0.032 ± 0.001
4-hexyl-4-methylmorpholin-4-ium hexylphosphonate,C17H38NO4P,351.47,Liquid,320.63,101.325,0.035 ± 0.002
4-hexyl-4-methylmorpholin-4-ium hexylphosphonate,C17H38NO4P,351.47,Liquid,323.13,101.325,0.038 ± 0.002
1-butyl-3-methylimidazolium trifluoroacetate,C10H15F3N2O2,252.24,Liquid,248.15,101.325,0.00858 ± 9e-05
1-butyl-3-methylimidazolium trifluoroacetate,C10H15F3N2O2,252.24,Liquid,258.15,101.325,0.0244 ± 0.0003
1-butyl-3-methylimidazolium trifluoroacetate,C10H15F3N2O2,252.24,Liquid,268.15,101.325,0.0569 ± 0.0006
1-butyl-3-methylimidazolium trifluoroacetate,C10H15F3N2O2,252.24,Liquid,278.15,101.325,0.1144 ± 0.0011
1-butyl-3-methylimidazolium trifluoroacetate,C10H15F3N2O2,252.24,Liquid,288.15,101.325,0.205 ± 0.002
1-butyl-3-methylimidazolium trifluoroacetate,C10H15F3N2O2,252.24,Liquid,298.15,101.325,0.332 ± 0.003
1-butyl-3-methylimidazolium trifluoroacetate,C10H15F3N2O2,252.24,Liquid,308.15,101.325,0.504 ± 0.005
1-butyl-3-methylimidazolium trifluoroacetate,C10H15F3N2O2,252.24,Liquid,318.15,101.325,0.723 ± 0.007
1-butyl-3-methylimidazolium trifluoroacetate,C10H15F3N2O2,252.24,Liquid,328.15,101.325,0.988 ± 0.01
1-butyl-3-methylimidazolium trifluoroacetate,C10H15F3N2O2,252.24,Liquid,338.15,101.325,1.301 ± 0.013
1-butyl-3-methylimidazolium trifluoroacetate,C10H15F3N2O2,252.24,Liquid,348.15,101.325,1.658 ± 0.017
1-butyl-3-methylimidazolium trifluoroacetate,C10H15F3N2O2,252.24,Liquid,358.15,101.325,2.06 ± 0.02
1-butyl-3-methylimidazolium trifluoroacetate,C10H15F3N2O2,252.24,Liquid,368.15,101.325,2.5 ± 0.03
1-butyl-3-methylimidazolium dicyanamide,C10H15N5,205.26,Liquid,293.15,101.3,0.923 ± 0.009
1-butyl-3-methylimidazolium dicyanamide,C10H15N5,205.26,Liquid,298.15,101.3,1.101 ± 0.011
1-butyl-3-methylimidazolium dicyanamide,C10H15N5,205.26,Liquid,303.15,101.3,1.299 ± 0.013
1-butyl-3-methylimidazolium dicyanamide,C10H15N5,205.26,Liquid,308.15,101.3,1.516 ± 0.015
1-butyl-3-methylimidazolium dicyanamide,C10H15N5,205.26,Liquid,313.15,101.3,1.742 ± 0.017
1-butyl-3-methylimidazolium dicyanamide,C10H15N5,205.26,Liquid,318.15,101.3,1.987 ± 0.02
1-butyl-3-methylimidazolium dicyanamide,C10H15N5,205.26,Liquid,323.15,101.3,2.245 ± 0.022
1-butyl-3-methylimidazolium dicyanamide,C10H15N5,205.26,Liquid,328.15,101.3,2.513 ± 0.025
1-butyl-3-methylimidazolium dicyanamide,C10H15N5,205.26,Liquid,333.15,101.3,2.799 ± 0.028
1-butyl-3-methylimidazolium dicyanamide,C10H15N5,205.26,Liquid,338.15,101.3,3.093 ± 0.031
1-butyl-3-methylimidazolium dicyanamide,C10H15N5,205.26,Liquid,343.15,101.3,3.396 ± 0.034
1-butyl-3-methylimidazolium dicyanamide,C10H15N5,205.26,Liquid,348.15,101.3,3.712 ± 0.037
1-butyl-3-methylimidazolium dicyanamide,C10H15N5,205.26,Liquid,353.15,101.3,4.031 ± 0.04
1-methyl-3-propylimidazolium dicyanamide,C9H13N5,191.24,Liquid,293.15,101.3,1.486 ± 0.015
1-methyl-3-propylimidazolium dicyanamide,C9H13N5,191.24,Liquid,298.15,101.3,1.746 ± 0.018
1-methyl-3-propylimidazolium dicyanamide,C9H13N5,191.24,Liquid,303.15,101.3,2.027 ± 0.02
1-methyl-3-propylimidazolium dicyanamide,C9H13N5,191.24,Liquid,308.15,101.3,2.328 ± 0.023
1-methyl-3-propylimidazolium dicyanamide,C9H13N5,191.24,Liquid,313.15,101.3,2.651 ± 0.027
1-methyl-3-propylimidazolium dicyanamide,C9H13N5,191.24,Liquid,318.15,101.3,2.993 ± 0.03
1-methyl-3-propylimidazolium dicyanamide,C9H13N5,191.24,Liquid,323.15,101.3,3.344 ± 0.033
1-methyl-3-propylimidazolium dicyanamide,C9H13N5,191.24,Liquid,328.15,101.3,3.721 ± 0.037
1-methyl-3-propylimidazolium dicyanamide,C9H13N5,191.24,Liquid,333.15,101.3,4.107 ± 0.041
1-methyl-3-propylimidazolium dicyanamide,C9H13N5,191.24,Liquid,338.15,101.3,4.507 ± 0.045
1-methyl-3-propylimidazolium dicyanamide,C9H13N5,191.24,Liquid,343.15,101.3,4.927 ± 0.049
1-methyl-3-propylimidazolium dicyanamide,C9H13N5,191.24,Liquid,348.15,101.3,5.349 ± 0.054
1-methyl-3-propylimidazolium dicyanamide,C9H13N5,191.24,Liquid,353.15,101.3,5.785 ± 0.058
1-ethyl-3-methylimidazolium dicyanamide,C8H11N5,177.21,Liquid,293.15,101.3,2.532 ± 0.025
1-ethyl-3-methylimidazolium dicyanamide,C8H11N5,177.21,Liquid,298.15,101.3,2.915 ± 0.029
1-ethyl-3-methylimidazolium dicyanamide,C8H11N5,177.21,Liquid,303.15,101.3,3.317 ± 0.033
1-ethyl-3-methylimidazolium dicyanamide,C8H11N5,177.21,Liquid,308.15,101.3,3.745 ± 0.037
1-ethyl-3-methylimidazolium dicyanamide,C8H11N5,177.21,Liquid,313.15,101.3,4.196 ± 0.042
1-ethyl-3-methylimidazolium dicyanamide,C8H11N5,177.21,Liquid,318.15,101.3,4.669 ± 0.047
1-ethyl-3-methylimidazolium dicyanamide,C8H11N5,177.21,Liquid,323.15,101.3,5.162 ± 0.052
1-ethyl-3-methylimidazolium dicyanamide,C8H11N5,177.21,Liquid,328.15,101.3,5.674 ± 0.057
1-ethyl-3-methylimidazolium dicyanamide,C8H11N5,177.21,Liquid,333.15,101.3,6.189 ± 0.062
1-ethyl-3-methylimidazolium dicyanamide,C8H11N5,177.21,Liquid,338.15,101.3,6.748 ± 0.068
1-ethyl-3-methylimidazolium dicyanamide,C8H11N5,177.21,Liquid,343.15,101.3,7.308 ± 0.073
1-ethyl-3-methylimidazolium dicyanamide,C8H11N5,177.21,Liquid,348.15,101.3,7.881 ± 0.079
1-ethyl-3-methylimidazolium dicyanamide,C8H11N5,177.21,Liquid,353.15,101.3,8.464 ± 0.085
3-methyl-1-pentylimidazolium dicyanamide,C11H17N5,219.29,Liquid,293.15,101.3,0.619 ± 0.006
3-methyl-1-pentylimidazolium dicyanamide,C11H17N5,219.29,Liquid,298.15,101.3,0.756 ± 0.008
3-methyl-1-pentylimidazolium dicyanamide,C11H17N5,219.29,Liquid,303.15,101.3,0.902 ± 0.009
3-methyl-1-pentylimidazolium dicyanamide,C11H17N5,219.29,Liquid,308.15,101.3,1.065 ± 0.011
3-methyl-1-pentylimidazolium dicyanamide,C11H17N5,219.29,Liquid,313.15,101.3,1.238 ± 0.012
3-methyl-1-pentylimidazolium dicyanamide,C11H17N5,219.29,Liquid,318.15,101.3,1.428 ± 0.014
3-methyl-1-pentylimidazolium dicyanamide,C11H17N5,219.29,Liquid,323.15,101.3,1.626 ± 0.016
3-methyl-1-pentylimidazolium dicyanamide,C11H17N5,219.29,Liquid,328.15,101.3,1.832 ± 0.018
3-methyl-1-pentylimidazolium dicyanamide,C11H17N5,219.29,Liquid,333.15,101.3,2.052 ± 0.021
3-methyl-1-pentylimidazolium dicyanamide,C11H17N5,219.29,Liquid,338.15,101.3,2.279 ± 0.023
3-methyl-1-pentylimidazolium dicyanamide,C11H17N5,219.29,Liquid,343.15,101.3,2.519 ± 0.025
3-methyl-1-pentylimidazolium dicyanamide,C11H17N5,219.29,Liquid,348.15,101.3,2.764 ± 0.028
3-methyl-1-pentylimidazolium dicyanamide,C11H17N5,219.29,Liquid,353.15,101.3,3.015 ± 0.03
1-hexyl-3-methylimidazolium dicyanamide,C12H19N5,233.32,Liquid,293.15,101.3,0.42 ± 0.004
1-hexyl-3-methylimidazolium dicyanamide,C12H19N5,233.32,Liquid,298.15,101.3,0.517 ± 0.005
1-hexyl-3-methylimidazolium dicyanamide,C12H19N5,233.32,Liquid,303.15,101.3,0.626 ± 0.006
1-hexyl-3-methylimidazolium dicyanamide,C12H19N5,233.32,Liquid,308.15,101.3,0.744 ± 0.007
1-hexyl-3-methylimidazolium dicyanamide,C12H19N5,233.32,Liquid,313.15,101.3,0.874 ± 0.009
1-hexyl-3-methylimidazolium dicyanamide,C12H19N5,233.32,Liquid,318.15,101.3,1.012 ± 0.01
1-hexyl-3-methylimidazolium dicyanamide,C12H19N5,233.32,Liquid,323.15,101.3,1.158 ± 0.012
1-hexyl-3-methylimidazolium dicyanamide,C12H19N5,233.32,Liquid,328.15,101.3,1.317 ± 0.013
1-hexyl-3-methylimidazolium dicyanamide,C12H19N5,233.32,Liquid,333.15,101.3,1.479 ± 0.015
1-hexyl-3-methylimidazolium dicyanamide,C12H19N5,233.32,Liquid,338.15,101.3,1.648 ± 0.017
1-hexyl-3-methylimidazolium dicyanamide,C12H19N5,233.32,Liquid,343.15,101.3,1.83 ± 0.018
1-hexyl-3-methylimidazolium dicyanamide,C12H19N5,233.32,Liquid,348.15,101.3,2.014 ± 0.02
1-hexyl-3-methylimidazolium dicyanamide,C12H19N5,233.32,Liquid,353.15,101.3,2.202 ± 0.022
"4-methyl-1-propyl-1H-1,2,4-triazol-4-ium bis((trifluoromethyl)sulfonyl)amide",C8H12F6N4O4S2,406.32,Liquid,298.3,101.325,0.1836 ± 0.0075
"4-methyl-1-propyl-1H-1,2,4-triazol-4-ium bis((trifluoromethyl)sulfonyl)amide",C8H12F6N4O4S2,406.32,Liquid,303.2,101.325,0.233 ± 0.0095
"4-methyl-1-propyl-1H-1,2,4-triazol-4-ium bis((trifluoromethyl)sulfonyl)amide",C8H12F6N4O4S2,406.32,Liquid,308.2,101.325,0.289 ± 0.012
"4-methyl-1-propyl-1H-1,2,4-triazol-4-ium bis((trifluoromethyl)sulfonyl)amide",C8H12F6N4O4S2,406.32,Liquid,313.1,101.325,0.354 ± 0.014
"4-methyl-1-propyl-1H-1,2,4-triazol-4-ium bis((trifluoromethyl)sulfonyl)amide",C8H12F6N4O4S2,406.32,Liquid,318.2,101.325,0.427 ± 0.017
"4-methyl-1-propyl-1H-1,2,4-triazol-4-ium bis((trifluoromethyl)sulfonyl)amide",C8H12F6N4O4S2,406.32,Liquid,323.1,101.325,0.508 ± 0.02
"4-methyl-1-propyl-1H-1,2,4-triazol-4-ium bis((trifluoromethyl)sulfonyl)amide",C8H12F6N4O4S2,406.32,Liquid,328.2,101.325,0.599 ± 0.024
"4-methyl-1-propyl-1H-1,2,4-triazol-4-ium bis((trifluoromethyl)sulfonyl)amide",C8H12F6N4O4S2,406.32,Liquid,332.8,101.325,0.687 ± 0.028
"4-methyl-1-propyl-1H-1,2,4-triazol-4-ium bis((trifluoromethyl)sulfonyl)amide",C8H12F6N4O4S2,406.32,Liquid,338.2,101.325,0.801 ± 0.032
"4-methyl-1-propyl-1H-1,2,4-triazol-4-ium bis((trifluoromethyl)sulfonyl)amide",C8H12F6N4O4S2,406.32,Liquid,343,101.325,0.907 ± 0.036
"4-methyl-1-propyl-1H-1,2,4-triazol-4-ium bis((trifluoromethyl)sulfonyl)amide",C8H12F6N4O4S2,406.32,Liquid,348.3,101.325,1.0319 ± 0.041
"4-methyl-1-propyl-1H-1,2,4-triazol-4-ium bis((trifluoromethyl)sulfonyl)amide",C8H12F6N4O4S2,406.32,Liquid,353.2,101.325,1.1546 ± 0.046
"4-methyl-1-propyl-1,2,4-triazolium trifluoromethanesulfonate",C7H12F3N3O3S,275.25,Liquid,298.3,101.325,0.2076 ± 0.0086
"4-methyl-1-propyl-1,2,4-triazolium trifluoromethanesulfonate",C7H12F3N3O3S,275.25,Liquid,303.2,101.325,0.267 ± 0.011
"4-methyl-1-propyl-1,2,4-triazolium trifluoromethanesulfonate",C7H12F3N3O3S,275.25,Liquid,308.2,101.325,0.336 ± 0.014
"4-methyl-1-propyl-1,2,4-triazolium trifluoromethanesulfonate",C7H12F3N3O3S,275.25,Liquid,312.9,101.325,0.414 ± 0.017
"4-methyl-1-propyl-1,2,4-triazolium trifluoromethanesulfonate",C7H12F3N3O3S,275.25,Liquid,318.2,101.325,0.511 ± 0.021
"4-methyl-1-propyl-1,2,4-triazolium trifluoromethanesulfonate",C7H12F3N3O3S,275.25,Liquid,323.1,101.325,0.613 ± 0.025
"4-methyl-1-propyl-1,2,4-triazolium trifluoromethanesulfonate",C7H12F3N3O3S,275.25,Liquid,328.2,101.325,0.731 ± 0.029
"4-methyl-1-propyl-1,2,4-triazolium trifluoromethanesulfonate",C7H12F3N3O3S,275.25,Liquid,333,101.325,0.851 ± 0.034
"4-methyl-1-propyl-1,2,4-triazolium trifluoromethanesulfonate",C7H12F3N3O3S,275.25,Liquid,338.1,101.325,0.992 ± 0.04
"4-methyl-1-propyl-1,2,4-triazolium trifluoromethanesulfonate",C7H12F3N3O3S,275.25,Liquid,343.2,101.325,1.1446 ± 0.046
"4-methyl-1-propyl-1,2,4-triazolium trifluoromethanesulfonate",C7H12F3N3O3S,275.25,Liquid,348.3,101.325,1.307 ± 0.052
"4-methyl-1-propyl-1,2,4-triazolium trifluoromethanesulfonate",C7H12F3N3O3S,275.25,Liquid,353.2,101.325,1.4776 ± 0.059
"4-methyl-1-propyl-1,2,4-triazolium tetrafluoroborate",C6H12BF4N3,212.99,Liquid,298.2,101.325,0.245 ± 0.01
"4-methyl-1-propyl-1,2,4-triazolium tetrafluoroborate",C6H12BF4N3,212.99,Liquid,303.2,101.325,0.312 ± 0.013
"4-methyl-1-propyl-1,2,4-triazolium tetrafluoroborate",C6H12BF4N3,212.99,Liquid,308.2,101.325,0.387 ± 0.016
"4-methyl-1-propyl-1,2,4-triazolium tetrafluoroborate",C6H12BF4N3,212.99,Liquid,313.3,101.325,0.476 ± 0.019
"4-methyl-1-propyl-1,2,4-triazolium tetrafluoroborate",C6H12BF4N3,212.99,Liquid,318,101.325,0.573 ± 0.023
"4-methyl-1-propyl-1,2,4-triazolium tetrafluoroborate",C6H12BF4N3,212.99,Liquid,323.3,101.325,0.69 ± 0.028
"4-methyl-1-propyl-1,2,4-triazolium tetrafluoroborate",C6H12BF4N3,212.99,Liquid,328.2,101.325,0.813 ± 0.033
"4-methyl-1-propyl-1,2,4-triazolium tetrafluoroborate",C6H12BF4N3,212.99,Liquid,333.3,101.325,0.951 ± 0.038
"4-methyl-1-propyl-1,2,4-triazolium tetrafluoroborate",C6H12BF4N3,212.99,Liquid,338.1,101.325,1.092 ± 0.044
"4-methyl-1-propyl-1,2,4-triazolium tetrafluoroborate",C6H12BF4N3,212.99,Liquid,343,101.325,1.2544 ± 0.05
"4-methyl-1-propyl-1,2,4-triazolium tetrafluoroborate",C6H12BF4N3,212.99,Liquid,348.3,101.325,1.4347 ± 0.057
"4-methyl-1-propyl-1,2,4-triazolium tetrafluoroborate",C6H12BF4N3,212.99,Liquid,353,101.325,1.6143 ± 0.064
"4-methyl-1-propyl-1,2,4-triazolium nitrate",C6H12N4O3,188.19,Liquid,298.2,101.325,0.1798 ± 0.0073
"4-methyl-1-propyl-1,2,4-triazolium nitrate",C6H12N4O3,188.19,Liquid,303.1,101.325,0.2233 ± 0.009
"4-methyl-1-propyl-1,2,4-triazolium nitrate",C6H12N4O3,188.19,Liquid,308.2,101.325,0.275 ± 0.011
"4-methyl-1-propyl-1,2,4-triazolium nitrate",C6H12N4O3,188.19,Liquid,312.9,101.325,0.33 ± 0.013
"4-methyl-1-propyl-1,2,4-triazolium nitrate",C6H12N4O3,188.19,Liquid,318.2,101.325,0.399 ± 0.016
"4-methyl-1-propyl-1,2,4-triazolium nitrate",C6H12N4O3,188.19,Liquid,323.3,101.325,0.472 ± 0.019
"4-methyl-1-propyl-1,2,4-triazolium nitrate",C6H12N4O3,188.19,Liquid,328,101.325,0.549 ± 0.022
"4-methyl-1-propyl-1,2,4-triazolium nitrate",C6H12N4O3,188.19,Liquid,333.1,101.325,0.638 ± 0.025
"4-methyl-1-propyl-1,2,4-triazolium nitrate",C6H12N4O3,188.19,Liquid,338.1,101.325,0.733 ± 0.029
"4-methyl-1-propyl-1,2,4-triazolium nitrate",C6H12N4O3,188.19,Liquid,343.3,101.325,0.842 ± 0.034
"4-methyl-1-propyl-1,2,4-triazolium nitrate",C6H12N4O3,188.19,Liquid,348.4,101.325,0.957 ± 0.038
"4-methyl-1-propyl-1,2,4-triazolium nitrate",C6H12N4O3,188.19,Liquid,353,101.325,1.0649 ± 0.042
"4-methyl-1-propyl-1,2,4-triazolium tosylate",C13H19N3O3S,297.37,Liquid,298.2,101.325,0.00551 ± 0.00026
"4-methyl-1-propyl-1,2,4-triazolium tosylate",C13H19N3O3S,297.37,Liquid,303.2,101.325,0.00907 ± 0.0004
"4-methyl-1-propyl-1,2,4-triazolium tosylate",C13H19N3O3S,297.37,Liquid,308,101.325,0.0138 ± 0.0006
"4-methyl-1-propyl-1,2,4-triazolium tosylate",C13H19N3O3S,297.37,Liquid,313.1,101.325,0.0207 ± 0.0009
"4-methyl-1-propyl-1,2,4-triazolium tosylate",C13H19N3O3S,297.37,Liquid,318.2,101.325,0.0299 ± 0.0013
"4-methyl-1-propyl-1,2,4-triazolium tosylate",C13H19N3O3S,297.37,Liquid,323.1,101.325,0.0412 ± 0.0017
"4-methyl-1-propyl-1,2,4-triazolium tosylate",C13H19N3O3S,297.37,Liquid,328.2,101.325,0.0562 ± 0.0023
"4-methyl-1-propyl-1,2,4-triazolium tosylate",C13H19N3O3S,297.37,Liquid,333.3,101.325,0.0744 ± 0.003
"4-methyl-1-propyl-1,2,4-triazolium tosylate",C13H19N3O3S,297.37,Liquid,338.4,101.325,0.0961 ± 0.0039
"4-methyl-1-propyl-1,2,4-triazolium tosylate",C13H19N3O3S,297.37,Liquid,343,101.325,0.1196 ± 0.0049
"4-methyl-1-propyl-1,2,4-triazolium tosylate",C13H19N3O3S,297.37,Liquid,348.3,101.325,0.1505 ± 0.0061
"4-methyl-1-propyl-1,2,4-triazolium tosylate",C13H19N3O3S,297.37,Liquid,353,101.325,0.1823 ± 0.0073
1-ethyl-3-methylimidazolium decyl sulfate,C16H32N2O4S,348.5,Crystal,283.15,101.325,1.2e-05 ± 1e-06
1-ethyl-3-methylimidazolium decyl sulfate,C16H32N2O4S,348.5,Crystal,287.15,101.325,3.1e-05 ± 2e-06
1-ethyl-3-methylimidazolium decyl sulfate,C16H32N2O4S,348.5,Crystal,289.15,101.325,5.5e-05 ± 5e-06
1-ethyl-3-methylimidazolium decyl sulfate,C16H32N2O4S,348.5,Crystal,291.15,101.325,9.6e-05 ± 8e-06
1-ethyl-3-methylimidazolium decyl sulfate,C16H32N2O4S,348.5,Crystal,293.15,101.325,0.000137 ± 2.1e-05
1-ethyl-3-methylimidazolium decyl sulfate,C16H32N2O4S,348.5,Crystal,293.15,101.325,0.000165 ± 2.2e-05
1-ethyl-3-methylimidazolium decyl sulfate,C16H32N2O4S,348.5,Crystal,298.15,101.325,0.000749 ± 5.8e-05
1-ethyl-3-methylimidazolium decyl sulfate,C16H32N2O4S,348.5,Crystal,300.15,101.325,0.00156 ± 0.00016
1-ethyl-3-methylimidazolium decyl sulfate,C16H32N2O4S,348.5,Crystal,302.15,101.325,0.00339 ± 0.00026
1-ethyl-3-methylimidazolium decyl sulfate,C16H32N2O4S,348.5,Crystal,303.15,101.325,0.00384 ± 0.00048
1-ethyl-3-methylimidazolium decyl sulfate,C16H32N2O4S,348.5,Crystal,304.15,101.325,0.0076 ± 0.0013
1-ethyl-3-methylimidazolium decyl sulfate,C16H32N2O4S,348.5,Crystal,306.15,101.325,0.0213 ± 0.0019
"1-decyl-4-methyl-1H-1,2,4-triazol-4-ium bis((trifluoromethyl)sulfonyl)amide",C15H26F6N4O4S2,504.51,Liquid,298,101.325,0.0336 ± 0.0034
"1-decyl-4-methyl-1H-1,2,4-triazol-4-ium bis((trifluoromethyl)sulfonyl)amide",C15H26F6N4O4S2,504.51,Liquid,303,101.325,0.0439 ± 0.0044
"1-decyl-4-methyl-1H-1,2,4-triazol-4-ium bis((trifluoromethyl)sulfonyl)amide",C15H26F6N4O4S2,504.51,Liquid,308,101.325,0.0561 ± 0.0056
"1-decyl-4-methyl-1H-1,2,4-triazol-4-ium bis((trifluoromethyl)sulfonyl)amide",C15H26F6N4O4S2,504.51,Liquid,313,101.325,0.0705 ± 0.0071
"1-decyl-4-methyl-1H-1,2,4-triazol-4-ium bis((trifluoromethyl)sulfonyl)amide",C15H26F6N4O4S2,504.51,Liquid,318,101.325,0.0873 ± 0.0087
"1-decyl-4-methyl-1H-1,2,4-triazol-4-ium bis((trifluoromethyl)sulfonyl)amide",C15H26F6N4O4S2,504.51,Liquid,323,101.325,0.106 ± 0.011
"1-decyl-4-methyl-1H-1,2,4-triazol-4-ium bis((trifluoromethyl)sulfonyl)amide",C15H26F6N4O4S2,504.51,Liquid,328,101.325,0.128 ± 0.013
"1-decyl-4-methyl-1H-1,2,4-triazol-4-ium bis((trifluoromethyl)sulfonyl)amide",C15H26F6N4O4S2,504.51,Liquid,333,101.325,0.153 ± 0.015
"1-decyl-4-methyl-1H-1,2,4-triazol-4-ium bis((trifluoromethyl)sulfonyl)amide",C15H26F6N4O4S2,504.51,Liquid,338,101.325,0.18 ± 0.018
"1-decyl-4-methyl-1H-1,2,4-triazol-4-ium bis((trifluoromethyl)sulfonyl)amide",C15H26F6N4O4S2,504.51,Liquid,343,101.325,0.209 ± 0.021
"1-decyl-4-methyl-1H-1,2,4-triazol-4-ium bis((trifluoromethyl)sulfonyl)amide",C15H26F6N4O4S2,504.51,Liquid,348,101.325,0.242 ± 0.024
"1-decyl-4-methyl-1H-1,2,4-triazol-4-ium bis((trifluoromethyl)sulfonyl)amide",C15H26F6N4O4S2,504.51,Liquid,353,101.325,0.277 ± 0.028
"4-methyl-1-octyl-1H-1,2,4-triazol-4-ium bis((trifluoromethyl)sulfonyl)amide",C13H22F6N4O4S2,476.45,Liquid,298,101.325,0.0433 ± 0.0043
"4-methyl-1-octyl-1H-1,2,4-triazol-4-ium bis((trifluoromethyl)sulfonyl)amide",C13H22F6N4O4S2,476.45,Liquid,303,101.325,0.0576 ± 0.0058
"4-methyl-1-octyl-1H-1,2,4-triazol-4-ium bis((trifluoromethyl)sulfonyl)amide",C13H22F6N4O4S2,476.45,Liquid,308,101.325,0.0748 ± 0.0075
"4-methyl-1-octyl-1H-1,2,4-triazol-4-ium bis((trifluoromethyl)sulfonyl)amide",C13H22F6N4O4S2,476.45,Liquid,313,101.325,0.0952 ± 0.0095
"4-methyl-1-octyl-1H-1,2,4-triazol-4-ium bis((trifluoromethyl)sulfonyl)amide",C13H22F6N4O4S2,476.45,Liquid,318,101.325,0.119 ± 0.012
"4-methyl-1-octyl-1H-1,2,4-triazol-4-ium bis((trifluoromethyl)sulfonyl)amide",C13H22F6N4O4S2,476.45,Liquid,323,101.325,0.146 ± 0.015
"4-methyl-1-octyl-1H-1,2,4-triazol-4-ium bis((trifluoromethyl)sulfonyl)amide",C13H22F6N4O4S2,476.45,Liquid,328,101.325,0.176 ± 0.018
"4-methyl-1-octyl-1H-1,2,4-triazol-4-ium bis((trifluoromethyl)sulfonyl)amide",C13H22F6N4O4S2,476.45,Liquid,333,101.325,0.211 ± 0.021
"4-methyl-1-octyl-1H-1,2,4-triazol-4-ium bis((trifluoromethyl)sulfonyl)amide",C13H22F6N4O4S2,476.45,Liquid,338,101.325,0.248 ± 0.025
"4-methyl-1-octyl-1H-1,2,4-triazol-4-ium bis((trifluoromethyl)sulfonyl)amide",C13H22F6N4O4S2,476.45,Liquid,343,101.325,0.29 ± 0.029
"4-methyl-1-octyl-1H-1,2,4-triazol-4-ium bis((trifluoromethyl)sulfonyl)amide",C13H22F6N4O4S2,476.45,Liquid,348,101.325,0.335 ± 0.034
"4-methyl-1-octyl-1H-1,2,4-triazol-4-ium bis((trifluoromethyl)sulfonyl)amide",C13H22F6N4O4S2,476.45,Liquid,353,101.325,0.384 ± 0.038
"1-hexyl-4-methyl-1H-1,2,4-triazol-4-ium bis((trifluoromethyl)sulfonyl)amide",C11H18F6N4O4S2,448.4,Liquid,298,101.325,0.0638 ± 0.0064
"1-hexyl-4-methyl-1H-1,2,4-triazol-4-ium bis((trifluoromethyl)sulfonyl)amide",C11H18F6N4O4S2,448.4,Liquid,303,101.325,0.0856 ± 0.0086
"1-hexyl-4-methyl-1H-1,2,4-triazol-4-ium bis((trifluoromethyl)sulfonyl)amide",C11H18F6N4O4S2,448.4,Liquid,308,101.325,0.112 ± 0.011
"1-hexyl-4-methyl-1H-1,2,4-triazol-4-ium bis((trifluoromethyl)sulfonyl)amide",C11H18F6N4O4S2,448.4,Liquid,313,101.325,0.143 ± 0.014
"1-hexyl-4-methyl-1H-1,2,4-triazol-4-ium bis((trifluoromethyl)sulfonyl)amide",C11H18F6N4O4S2,448.4,Liquid,318,101.325,0.179 ± 0.018
"1-hexyl-4-methyl-1H-1,2,4-triazol-4-ium bis((trifluoromethyl)sulfonyl)amide",C11H18F6N4O4S2,448.4,Liquid,323,101.325,0.219 ± 0.022
"1-hexyl-4-methyl-1H-1,2,4-triazol-4-ium bis((trifluoromethyl)sulfonyl)amide",C11H18F6N4O4S2,448.4,Liquid,328,101.325,0.265 ± 0.027
"1-hexyl-4-methyl-1H-1,2,4-triazol-4-ium bis((trifluoromethyl)sulfonyl)amide",C11H18F6N4O4S2,448.4,Liquid,333,101.325,0.316 ± 0.032
"1-hexyl-4-methyl-1H-1,2,4-triazol-4-ium bis((trifluoromethyl)sulfonyl)amide",C11H18F6N4O4S2,448.4,Liquid,338,101.325,0.373 ± 0.037
"1-hexyl-4-methyl-1H-1,2,4-triazol-4-ium bis((trifluoromethyl)sulfonyl)amide",C11H18F6N4O4S2,448.4,Liquid,343,101.325,0.434 ± 0.043
"1-hexyl-4-methyl-1H-1,2,4-triazol-4-ium bis((trifluoromethyl)sulfonyl)amide",C11H18F6N4O4S2,448.4,Liquid,348,101.325,0.5 ± 0.05
"1-hexyl-4-methyl-1H-1,2,4-triazol-4-ium bis((trifluoromethyl)sulfonyl)amide",C11H18F6N4O4S2,448.4,Liquid,353,101.325,0.57 ± 0.057
"1-butyl-4-methyl-1H-1,2,4-triazol-4-ium bis((trifluoromethyl)sulfonyl)amide",C9H14F6N4O4S2,420.35,Liquid,298,101.325,0.122 ± 0.012
"1-butyl-4-methyl-1H-1,2,4-triazol-4-ium bis((trifluoromethyl)sulfonyl)amide",C9H14F6N4O4S2,420.35,Liquid,303,101.325,0.157 ± 0.016
"1-butyl-4-methyl-1H-1,2,4-triazol-4-ium bis((trifluoromethyl)sulfonyl)amide",C9H14F6N4O4S2,420.35,Liquid,308,101.325,0.198 ± 0.02
