Repository: wangyingxie/ILP

# ILP
This repository is the place where you can find ML codes for prediction of IL properties.
1.  Document Introduction 
  1.	output folder：Used to store the output files for the ILP Class.
  2.	ILP.py：Source code of ILP Class.
2. ILP Class Introduction
1.	dataCrawler(parser="html.parser",url="https://iolitec.de/en/products/list")
Default parser is "html.parser" and the target URL is https://iolitec.de/en/products/list. By using this method, the properties and chemical formula of the ion pairs in the URL can be crawled and cleaned. The final data will be exported as "dataset_iolitech.csv".

File: output/ionic_liquid_ILthermo_conductivcity.csv (part 10 of 20)
Label,Formula,Mol weight,Phase,"Temperature, K","Pressure, kPa","Electrical conductivity, S/m"
"1-butyl-4-methyl-1H-1,2,4-triazol-4-ium bis((trifluoromethyl)sulfonyl)amide",C9H14F6N4O4S2,420.35,Liquid,313,101.325,0.245 ± 0.025
"1-butyl-4-methyl-1H-1,2,4-triazol-4-ium bis((trifluoromethyl)sulfonyl)amide",C9H14F6N4O4S2,420.35,Liquid,318,101.325,0.297 ± 0.03
"1-butyl-4-methyl-1H-1,2,4-triazol-4-ium bis((trifluoromethyl)sulfonyl)amide",C9H14F6N4O4S2,420.35,Liquid,323,101.325,0.357 ± 0.036
"1-butyl-4-methyl-1H-1,2,4-triazol-4-ium bis((trifluoromethyl)sulfonyl)amide",C9H14F6N4O4S2,420.35,Liquid,328,101.325,0.421 ± 0.042
"1-butyl-4-methyl-1H-1,2,4-triazol-4-ium bis((trifluoromethyl)sulfonyl)amide",C9H14F6N4O4S2,420.35,Liquid,333,101.325,0.493 ± 0.049
"1-butyl-4-methyl-1H-1,2,4-triazol-4-ium bis((trifluoromethyl)sulfonyl)amide",C9H14F6N4O4S2,420.35,Liquid,338,101.325,0.57 ± 0.057
"1-butyl-4-methyl-1H-1,2,4-triazol-4-ium bis((trifluoromethyl)sulfonyl)amide",C9H14F6N4O4S2,420.35,Liquid,343,101.325,0.652 ± 0.065
"1-butyl-4-methyl-1H-1,2,4-triazol-4-ium bis((trifluoromethyl)sulfonyl)amide",C9H14F6N4O4S2,420.35,Liquid,348,101.325,0.741 ± 0.074
"1-butyl-4-methyl-1H-1,2,4-triazol-4-ium bis((trifluoromethyl)sulfonyl)amide",C9H14F6N4O4S2,420.35,Liquid,353,101.325,0.835 ± 0.084
"4-methyl-1-propyl-1H-1,2,4-triazol-4-ium bis((trifluoromethyl)sulfonyl)amide",C8H12F6N4O4S2,406.32,Liquid,298,101.325,0.181 ± 0.018
"4-methyl-1-propyl-1H-1,2,4-triazol-4-ium bis((trifluoromethyl)sulfonyl)amide",C8H12F6N4O4S2,406.32,Liquid,303,101.325,0.23 ± 0.023
"4-methyl-1-propyl-1H-1,2,4-triazol-4-ium bis((trifluoromethyl)sulfonyl)amide",C8H12F6N4O4S2,406.32,Liquid,308,101.325,0.287 ± 0.029
"4-methyl-1-propyl-1H-1,2,4-triazol-4-ium bis((trifluoromethyl)sulfonyl)amide",C8H12F6N4O4S2,406.32,Liquid,313,101.325,0.352 ± 0.035
"4-methyl-1-propyl-1H-1,2,4-triazol-4-ium bis((trifluoromethyl)sulfonyl)amide",C8H12F6N4O4S2,406.32,Liquid,318,101.325,0.425 ± 0.043
"4-methyl-1-propyl-1H-1,2,4-triazol-4-ium bis((trifluoromethyl)sulfonyl)amide",C8H12F6N4O4S2,406.32,Liquid,323,101.325,0.506 ± 0.051
"4-methyl-1-propyl-1H-1,2,4-triazol-4-ium bis((trifluoromethyl)sulfonyl)amide",C8H12F6N4O4S2,406.32,Liquid,328,101.325,0.595 ± 0.06
"4-methyl-1-propyl-1H-1,2,4-triazol-4-ium bis((trifluoromethyl)sulfonyl)amide",C8H12F6N4O4S2,406.32,Liquid,333,101.325,0.691 ± 0.069
"4-methyl-1-propyl-1H-1,2,4-triazol-4-ium bis((trifluoromethyl)sulfonyl)amide",C8H12F6N4O4S2,406.32,Liquid,338,101.325,0.796 ± 0.08
"4-methyl-1-propyl-1H-1,2,4-triazol-4-ium bis((trifluoromethyl)sulfonyl)amide",C8H12F6N4O4S2,406.32,Liquid,343,101.325,0.908 ± 0.091
"4-methyl-1-propyl-1H-1,2,4-triazol-4-ium bis((trifluoromethyl)sulfonyl)amide",C8H12F6N4O4S2,406.32,Liquid,348,101.325,1.027 ± 0.1
"4-methyl-1-propyl-1H-1,2,4-triazol-4-ium bis((trifluoromethyl)sulfonyl)amide",C8H12F6N4O4S2,406.32,Liquid,353,101.325,1.153 ± 0.12
"1-dodecyl-4-methyl-1H-1,2,4-triazol-4-ium bis((trifluoromethyl)sulfonyl)amide",C17H30F6N4O4S2,532.56,Liquid,298,101.325,0.023 ± 0.0023
"1-dodecyl-4-methyl-1H-1,2,4-triazol-4-ium bis((trifluoromethyl)sulfonyl)amide",C17H30F6N4O4S2,532.56,Liquid,303,101.325,0.0309 ± 0.0031
"1-dodecyl-4-methyl-1H-1,2,4-triazol-4-ium bis((trifluoromethyl)sulfonyl)amide",C17H30F6N4O4S2,532.56,Liquid,308,101.325,0.0405 ± 0.0041
"1-dodecyl-4-methyl-1H-1,2,4-triazol-4-ium bis((trifluoromethyl)sulfonyl)amide",C17H30F6N4O4S2,532.56,Liquid,313,101.325,0.0521 ± 0.0052
"1-dodecyl-4-methyl-1H-1,2,4-triazol-4-ium bis((trifluoromethyl)sulfonyl)amide",C17H30F6N4O4S2,532.56,Liquid,318,101.325,0.0659 ± 0.0066
"1-dodecyl-4-methyl-1H-1,2,4-triazol-4-ium bis((trifluoromethyl)sulfonyl)amide",C17H30F6N4O4S2,532.56,Liquid,323,101.325,0.0819 ± 0.0082
"1-dodecyl-4-methyl-1H-1,2,4-triazol-4-ium bis((trifluoromethyl)sulfonyl)amide",C17H30F6N4O4S2,532.56,Liquid,328,101.325,0.101 ± 0.01
"1-dodecyl-4-methyl-1H-1,2,4-triazol-4-ium bis((trifluoromethyl)sulfonyl)amide",C17H30F6N4O4S2,532.56,Liquid,333,101.325,0.122 ± 0.012
"1-dodecyl-4-methyl-1H-1,2,4-triazol-4-ium bis((trifluoromethyl)sulfonyl)amide",C17H30F6N4O4S2,532.56,Liquid,338,101.325,0.146 ± 0.015
"1-dodecyl-4-methyl-1H-1,2,4-triazol-4-ium bis((trifluoromethyl)sulfonyl)amide",C17H30F6N4O4S2,532.56,Liquid,343,101.325,0.172 ± 0.017
"1-dodecyl-4-methyl-1H-1,2,4-triazol-4-ium bis((trifluoromethyl)sulfonyl)amide",C17H30F6N4O4S2,532.56,Liquid,348,101.325,0.202 ± 0.02
"1-dodecyl-4-methyl-1H-1,2,4-triazol-4-ium bis((trifluoromethyl)sulfonyl)amide",C17H30F6N4O4S2,532.56,Liquid,353,101.325,0.234 ± 0.023
"1-ethyl-4-methyl-1H-1,2,4-triazol-4-ium bis((trifluoromethyl)sulfonyl)amide",C7H10F6N4O4S2,392.29,Liquid,298,101.325,0.324 ± 0.032
"1-ethyl-4-methyl-1H-1,2,4-triazol-4-ium bis((trifluoromethyl)sulfonyl)amide",C7H10F6N4O4S2,392.29,Liquid,303,101.325,0.399 ± 0.04
"1-ethyl-4-methyl-1H-1,2,4-triazol-4-ium bis((trifluoromethyl)sulfonyl)amide",C7H10F6N4O4S2,392.29,Liquid,308,101.325,0.483 ± 0.048
"1-ethyl-4-methyl-1H-1,2,4-triazol-4-ium bis((trifluoromethyl)sulfonyl)amide",C7H10F6N4O4S2,392.29,Liquid,313,101.325,0.576 ± 0.058
"1-ethyl-4-methyl-1H-1,2,4-triazol-4-ium bis((trifluoromethyl)sulfonyl)amide",C7H10F6N4O4S2,392.29,Liquid,318,101.325,0.678 ± 0.068
"1-ethyl-4-methyl-1H-1,2,4-triazol-4-ium bis((trifluoromethyl)sulfonyl)amide",C7H10F6N4O4S2,392.29,Liquid,323,101.325,0.789 ± 0.079
"1-ethyl-4-methyl-1H-1,2,4-triazol-4-ium bis((trifluoromethyl)sulfonyl)amide",C7H10F6N4O4S2,392.29,Liquid,328,101.325,0.908 ± 0.091
"1-ethyl-4-methyl-1H-1,2,4-triazol-4-ium bis((trifluoromethyl)sulfonyl)amide",C7H10F6N4O4S2,392.29,Liquid,333,101.325,1.035 ± 0.1
"1-ethyl-4-methyl-1H-1,2,4-triazol-4-ium bis((trifluoromethyl)sulfonyl)amide",C7H10F6N4O4S2,392.29,Liquid,338,101.325,1.169 ± 0.12
"1-ethyl-4-methyl-1H-1,2,4-triazol-4-ium bis((trifluoromethyl)sulfonyl)amide",C7H10F6N4O4S2,392.29,Liquid,343,101.325,1.31 ± 0.13
"1-ethyl-4-methyl-1H-1,2,4-triazol-4-ium bis((trifluoromethyl)sulfonyl)amide",C7H10F6N4O4S2,392.29,Liquid,348,101.325,1.46 ± 0.15
"1-ethyl-4-methyl-1H-1,2,4-triazol-4-ium bis((trifluoromethyl)sulfonyl)amide",C7H10F6N4O4S2,392.29,Liquid,353,101.325,1.613 ± 0.16
N-(2-aminoethyl)hexan-1-aminium bis((trifluoromethyl)sulfonyl)amide,C10H21F6N3O4S2,425.41,Liquid,298.15,101.325,0.0238 ± 0.0005
N-(2-aminoethyl)hexan-1-aminium bis((trifluoromethyl)sulfonyl)amide,C10H21F6N3O4S2,425.41,Liquid,303.15,101.325,0.0284 ± 0.0007
N-(2-aminoethyl)hexan-1-aminium bis((trifluoromethyl)sulfonyl)amide,C10H21F6N3O4S2,425.41,Liquid,308.15,101.325,0.0432 ± 0.001
N-(2-aminoethyl)hexan-1-aminium bis((trifluoromethyl)sulfonyl)amide,C10H21F6N3O4S2,425.41,Liquid,313.15,101.325,0.056 ± 0.0013
N-(2-aminoethyl)hexan-1-aminium bis((trifluoromethyl)sulfonyl)amide,C10H21F6N3O4S2,425.41,Liquid,318.15,101.325,0.075 ± 0.0018
N-(2-aminoethyl)hexan-1-aminium bis((trifluoromethyl)sulfonyl)amide,C10H21F6N3O4S2,425.41,Liquid,323.15,101.325,0.101 ± 0.002
N-(2-aminoethyl)hexan-1-aminium bis((trifluoromethyl)sulfonyl)amide,C10H21F6N3O4S2,425.41,Liquid,328.15,101.325,0.13 ± 0.003
N-(2-aminoethyl)hexan-1-aminium bis((trifluoromethyl)sulfonyl)amide,C10H21F6N3O4S2,425.41,Liquid,333.15,101.325,0.169 ± 0.004
N-(2-aminoethyl)hexan-1-aminium bis((trifluoromethyl)sulfonyl)amide,C10H21F6N3O4S2,425.41,Liquid,338.15,101.325,0.203 ± 0.004
N-(2-aminoethyl)hexan-1-aminium bis((trifluoromethyl)sulfonyl)amide,C10H21F6N3O4S2,425.41,Liquid,343.15,101.325,0.255 ± 0.006
N-(2-aminoethyl)hexan-1-aminium bis((trifluoromethyl)sulfonyl)amide,C10H21F6N3O4S2,425.41,Liquid,348.15,101.325,0.31 ± 0.007
N-(2-aminoethyl)hexan-1-aminium bis((trifluoromethyl)sulfonyl)amide,C10H21F6N3O4S2,425.41,Liquid,353.15,101.325,0.37 ± 0.008
"N-ethyl-N,N-dimethylprop-2-en-1-aminium dicyanamide",C9H16N4,180.25,Liquid,298,101.325,1.92 ± 0.02
"N-ethyl-N,N-dimethylprop-2-en-1-aminium dicyanamide",C9H16N4,180.25,Liquid,303,101.325,2.2 ± 0.1
"N-ethyl-N,N-dimethylprop-2-en-1-aminium dicyanamide",C9H16N4,180.25,Liquid,308,101.325,2.5 ± 0.1
"N-ethyl-N,N-dimethylprop-2-en-1-aminium dicyanamide",C9H16N4,180.25,Liquid,313,101.325,2.82 ± 0.03
"N-ethyl-N,N-dimethylprop-2-en-1-aminium dicyanamide",C9H16N4,180.25,Liquid,318,101.325,3.16 ± 0.03
"N-ethyl-N,N-dimethylprop-2-en-1-aminium dicyanamide",C9H16N4,180.25,Liquid,323,101.325,3.5 ± 0.1
"N-ethyl-N,N-dimethylprop-2-en-1-aminium dicyanamide",C9H16N4,180.25,Liquid,328,101.325,3.88 ± 0.04
"N-ethyl-N,N-dimethylprop-2-en-1-aminium dicyanamide",C9H16N4,180.25,Liquid,333,101.325,4.26 ± 0.04
"N-ethyl-N,N-dimethylprop-2-en-1-aminium dicyanamide",C9H16N4,180.25,Liquid,338,101.325,4.66 ± 0.05
"N-ethyl-N,N-dimethylprop-2-en-1-aminium dicyanamide",C9H16N4,180.25,Liquid,343,101.325,5 ± 0.1
"N-ethyl-N,N-dimethylprop-2-en-1-aminium dicyanamide",C9H16N4,180.25,Liquid,348,101.325,5.47 ± 0.06
"N-ethyl-N,N-dimethylprop-2-en-1-aminium dicyanamide",C9H16N4,180.25,Liquid,353,101.325,5.88 ± 0.06
"N-ethyl-N,N-dimethylprop-2-en-1-aminium trifluoroacetate",C9H16F3NO2,227.23,Liquid,298,101.325,0.357 ± 0.004
"N-ethyl-N,N-dimethylprop-2-en-1-aminium trifluoroacetate",C9H16F3NO2,227.23,Liquid,303,101.325,0.447 ± 0.005
"N-ethyl-N,N-dimethylprop-2-en-1-aminium trifluoroacetate",C9H16F3NO2,227.23,Liquid,308,101.325,0.553 ± 0.006
"N-ethyl-N,N-dimethylprop-2-en-1-aminium trifluoroacetate",C9H16F3NO2,227.23,Liquid,313,101.325,0.665 ± 0.007
"N-ethyl-N,N-dimethylprop-2-en-1-aminium trifluoroacetate",C9H16F3NO2,227.23,Liquid,318,101.325,0.791 ± 0.008
"N-ethyl-N,N-dimethylprop-2-en-1-aminium trifluoroacetate",C9H16F3NO2,227.23,Liquid,323,101.325,0.936 ± 0.009
"N-ethyl-N,N-dimethylprop-2-en-1-aminium trifluoroacetate",C9H16F3NO2,227.23,Liquid,328,101.325,1.089 ± 0.011
"N-ethyl-N,N-dimethylprop-2-en-1-aminium trifluoroacetate",C9H16F3NO2,227.23,Liquid,333,101.325,1.262 ± 0.013
"N-ethyl-N,N-dimethylprop-2-en-1-aminium trifluoroacetate",C9H16F3NO2,227.23,Liquid,338,101.325,1.458 ± 0.015
"N-ethyl-N,N-dimethylprop-2-en-1-aminium trifluoroacetate",C9H16F3NO2,227.23,Liquid,343,101.325,1.655 ± 0.017
"N-ethyl-N,N-dimethylprop-2-en-1-aminium trifluoroacetate",C9H16F3NO2,227.23,Liquid,348,101.325,1.869 ± 0.019
"N-ethyl-N,N-dimethylprop-2-en-1-aminium trifluoroacetate",C9H16F3NO2,227.23,Liquid,353,101.325,2.102 ± 0.021
"N-ethyl-N,N-dimethylprop-2-en-1-aminium trifluoromethanesulfonate",C8H16F3NO3S,263.28,Liquid,298,101.325,0.203 ± 0.002
"N-ethyl-N,N-dimethylprop-2-en-1-aminium trifluoromethanesulfonate",C8H16F3NO3S,263.28,Liquid,303,101.325,0.262 ± 0.003
"N-ethyl-N,N-dimethylprop-2-en-1-aminium trifluoromethanesulfonate",C8H16F3NO3S,263.28,Liquid,308,101.325,0.327 ± 0.003
"N-ethyl-N,N-dimethylprop-2-en-1-aminium trifluoromethanesulfonate",C8H16F3NO3S,263.28,Liquid,313,101.325,0.42 ± 0.01
"N-ethyl-N,N-dimethylprop-2-en-1-aminium trifluoromethanesulfonate",C8H16F3NO3S,263.28,Liquid,318,101.325,0.504 ± 0.005
"N-ethyl-N,N-dimethylprop-2-en-1-aminium trifluoromethanesulfonate",C8H16F3NO3S,263.28,Liquid,323,101.325,0.6 ± 0.1
"N-ethyl-N,N-dimethylprop-2-en-1-aminium trifluoromethanesulfonate",C8H16F3NO3S,263.28,Liquid,328,101.325,0.723 ± 0.007
"N-ethyl-N,N-dimethylprop-2-en-1-aminium trifluoromethanesulfonate",C8H16F3NO3S,263.28,Liquid,333,101.325,0.854 ± 0.009
"N-ethyl-N,N-dimethylprop-2-en-1-aminium trifluoromethanesulfonate",C8H16F3NO3S,263.28,Liquid,338,101.325,1.005 ± 0.01
"N-ethyl-N,N-dimethylprop-2-en-1-aminium trifluoromethanesulfonate",C8H16F3NO3S,263.28,Liquid,343,101.325,1.161 ± 0.012
"N-ethyl-N,N-dimethylprop-2-en-1-aminium trifluoromethanesulfonate",C8H16F3NO3S,263.28,Liquid,348,101.325,1.331 ± 0.013
"N-ethyl-N,N-dimethylprop-2-en-1-aminium trifluoromethanesulfonate",C8H16F3NO3S,263.28,Liquid,353,101.325,1.512 ± 0.015
"N-ethyl-N,N-dimethylprop-2-en-1-aminium bis((trifluoromethyl)sulfonyl)amide",C9H16F6N2O4S2,394.35,Liquid,298,101.325,0.349 ± 0.004
"N-ethyl-N,N-dimethylprop-2-en-1-aminium bis((trifluoromethyl)sulfonyl)amide",C9H16F6N2O4S2,394.35,Liquid,303,101.325,0.427 ± 0.004
"N-ethyl-N,N-dimethylprop-2-en-1-aminium bis((trifluoromethyl)sulfonyl)amide",C9H16F6N2O4S2,394.35,Liquid,308,101.325,0.511 ± 0.005
"N-ethyl-N,N-dimethylprop-2-en-1-aminium bis((trifluoromethyl)sulfonyl)amide",C9H16F6N2O4S2,394.35,Liquid,313,101.325,0.601 ± 0.006
"N-ethyl-N,N-dimethylprop-2-en-1-aminium bis((trifluoromethyl)sulfonyl)amide",C9H16F6N2O4S2,394.35,Liquid,318,101.325,0.704 ± 0.007
"N-ethyl-N,N-dimethylprop-2-en-1-aminium bis((trifluoromethyl)sulfonyl)amide",C9H16F6N2O4S2,394.35,Liquid,323,101.325,0.815 ± 0.008
"N-ethyl-N,N-dimethylprop-2-en-1-aminium bis((trifluoromethyl)sulfonyl)amide",C9H16F6N2O4S2,394.35,Liquid,328,101.325,0.943 ± 0.009
"N-ethyl-N,N-dimethylprop-2-en-1-aminium bis((trifluoromethyl)sulfonyl)amide",C9H16F6N2O4S2,394.35,Liquid,333,101.325,1.075 ± 0.011
"N-ethyl-N,N-dimethylprop-2-en-1-aminium bis((trifluoromethyl)sulfonyl)amide",C9H16F6N2O4S2,394.35,Liquid,338,101.325,1.216 ± 0.012
"N-ethyl-N,N-dimethylprop-2-en-1-aminium bis((trifluoromethyl)sulfonyl)amide",C9H16F6N2O4S2,394.35,Liquid,343,101.325,1.382 ± 0.014
"N-ethyl-N,N-dimethylprop-2-en-1-aminium bis((trifluoromethyl)sulfonyl)amide",C9H16F6N2O4S2,394.35,Liquid,348,101.325,1.547 ± 0.015
"N-ethyl-N,N-dimethylprop-2-en-1-aminium bis((trifluoromethyl)sulfonyl)amide",C9H16F6N2O4S2,394.35,Liquid,353,101.325,1.717 ± 0.017
1-butylpyridinium bis[(trifluoromethyl)sulfonyl]imide,C11H14F6N2O4S2,416.35,Liquid,283.15,101.325,0.167 ± 0.003
1-butylpyridinium bis[(trifluoromethyl)sulfonyl]imide,C11H14F6N2O4S2,416.35,Liquid,288.15,101.325,0.191 ± 0.004
1-butylpyridinium bis[(trifluoromethyl)sulfonyl]imide,C11H14F6N2O4S2,416.35,Liquid,293.15,101.325,0.25 ± 0.01
1-butylpyridinium bis[(trifluoromethyl)sulfonyl]imide,C11H14F6N2O4S2,416.35,Liquid,298.15,101.325,0.321 ± 0.007
1-butylpyridinium bis[(trifluoromethyl)sulfonyl]imide,C11H14F6N2O4S2,416.35,Liquid,303.15,101.325,0.395 ± 0.008
1-butylpyridinium bis[(trifluoromethyl)sulfonyl]imide,C11H14F6N2O4S2,416.35,Liquid,308.15,101.325,0.473 ± 0.01
1-butylpyridinium bis[(trifluoromethyl)sulfonyl]imide,C11H14F6N2O4S2,416.35,Liquid,313.15,101.325,0.563 ± 0.011
1-butylpyridinium bis[(trifluoromethyl)sulfonyl]imide,C11H14F6N2O4S2,416.35,Liquid,318.15,101.325,0.67 ± 0.01
1-butylpyridinium bis[(trifluoromethyl)sulfonyl]imide,C11H14F6N2O4S2,416.35,Liquid,323.15,101.325,0.779 ± 0.016
1-butylpyridinium bis[(trifluoromethyl)sulfonyl]imide,C11H14F6N2O4S2,416.35,Liquid,328.15,101.325,0.896 ± 0.018
1-butylpyridinium bis[(trifluoromethyl)sulfonyl]imide,C11H14F6N2O4S2,416.35,Liquid,333.15,101.325,1.019 ± 0.021
1-butylpyridinium bis[(trifluoromethyl)sulfonyl]imide,C11H14F6N2O4S2,416.35,Liquid,338.15,101.325,1.147 ± 0.023
1-pentylpyridinium bis(trifluoromethylsulfonyl)amide,C12H16F6N2O4S2,430.38,Liquid,283.15,101.325,0.104 ± 0.002
1-pentylpyridinium bis(trifluoromethylsulfonyl)amide,C12H16F6N2O4S2,430.38,Liquid,288.15,101.325,0.137 ± 0.003
1-pentylpyridinium bis(trifluoromethylsulfonyl)amide,C12H16F6N2O4S2,430.38,Liquid,293.15,101.325,0.177 ± 0.004
1-pentylpyridinium bis(trifluoromethylsulfonyl)amide,C12H16F6N2O4S2,430.38,Liquid,298.15,101.325,0.222 ± 0.005
1-pentylpyridinium bis(trifluoromethylsulfonyl)amide,C12H16F6N2O4S2,430.38,Liquid,303.15,101.325,0.275 ± 0.006
1-pentylpyridinium bis(trifluoromethylsulfonyl)amide,C12H16F6N2O4S2,430.38,Liquid,308.15,101.325,0.336 ± 0.007
1-pentylpyridinium bis(trifluoromethylsulfonyl)amide,C12H16F6N2O4S2,430.38,Liquid,313.15,101.325,0.403 ± 0.008
1-pentylpyridinium bis(trifluoromethylsulfonyl)amide,C12H16F6N2O4S2,430.38,Liquid,318.15,101.325,0.481 ± 0.01
1-pentylpyridinium bis(trifluoromethylsulfonyl)amide,C12H16F6N2O4S2,430.38,Liquid,323.15,101.325,0.563 ± 0.011
1-pentylpyridinium bis(trifluoromethylsulfonyl)amide,C12H16F6N2O4S2,430.38,Liquid,328.15,101.325,0.653 ± 0.013
1-pentylpyridinium bis(trifluoromethylsulfonyl)amide,C12H16F6N2O4S2,430.38,Liquid,333.15,101.325,0.742 ± 0.015
1-pentylpyridinium bis(trifluoromethylsulfonyl)amide,C12H16F6N2O4S2,430.38,Liquid,338.15,101.325,0.824 ± 0.017
1-hexylpyridinium bis(trifluromethylsulfonyl)imide,C13H18F6N2O4S2,444.41,Liquid,283.15,101.325,0.076 ± 0.002
1-hexylpyridinium bis(trifluromethylsulfonyl)imide,C13H18F6N2O4S2,444.41,Liquid,288.15,101.325,0.1 ± 0.002
1-hexylpyridinium bis(trifluromethylsulfonyl)imide,C13H18F6N2O4S2,444.41,Liquid,293.15,101.325,0.13 ± 0.003
1-hexylpyridinium bis(trifluromethylsulfonyl)imide,C13H18F6N2O4S2,444.41,Liquid,298.15,101.325,0.166 ± 0.003
1-hexylpyridinium bis(trifluromethylsulfonyl)imide,C13H18F6N2O4S2,444.41,Liquid,303.15,101.325,0.208 ± 0.004
1-hexylpyridinium bis(trifluromethylsulfonyl)imide,C13H18F6N2O4S2,444.41,Liquid,308.15,101.325,0.257 ± 0.005
1-hexylpyridinium bis(trifluromethylsulfonyl)imide,C13H18F6N2O4S2,444.41,Liquid,313.15,101.325,0.311 ± 0.006
1-hexylpyridinium bis(trifluromethylsulfonyl)imide,C13H18F6N2O4S2,444.41,Liquid,318.15,101.325,0.387 ± 0.008
1-hexylpyridinium bis(trifluromethylsulfonyl)imide,C13H18F6N2O4S2,444.41,Liquid,323.15,101.325,0.446 ± 0.009
1-hexylpyridinium bis(trifluromethylsulfonyl)imide,C13H18F6N2O4S2,444.41,Liquid,328.15,101.325,0.538 ± 0.011
1-hexylpyridinium bis(trifluromethylsulfonyl)imide,C13H18F6N2O4S2,444.41,Liquid,333.15,101.325,0.621 ± 0.013
1-hexylpyridinium bis(trifluromethylsulfonyl)imide,C13H18F6N2O4S2,444.41,Liquid,338.15,101.325,0.712 ± 0.014
1-ethyl-4-methylpyridinium bis((trifluoromethyl)sulfonyl)amide,C10H12F6N2O4S2,402.33,Liquid,283.15,101.325,0.424 ± 0.009
1-ethyl-4-methylpyridinium bis((trifluoromethyl)sulfonyl)amide,C10H12F6N2O4S2,402.33,Liquid,288.15,101.325,0.525 ± 0.011
1-ethyl-4-methylpyridinium bis((trifluoromethyl)sulfonyl)amide,C10H12F6N2O4S2,402.33,Liquid,293.15,101.325,0.638 ± 0.013
1-ethyl-4-methylpyridinium bis((trifluoromethyl)sulfonyl)amide,C10H12F6N2O4S2,402.33,Liquid,298.15,101.325,0.763 ± 0.015
1-ethyl-4-methylpyridinium bis((trifluoromethyl)sulfonyl)amide,C10H12F6N2O4S2,402.33,Liquid,303.15,101.325,0.901 ± 0.018
1-ethyl-4-methylpyridinium bis((trifluoromethyl)sulfonyl)amide,C10H12F6N2O4S2,402.33,Liquid,308.15,101.325,1.05 ± 0.021
1-ethyl-4-methylpyridinium bis((trifluoromethyl)sulfonyl)amide,C10H12F6N2O4S2,402.33,Liquid,313.15,101.325,1.208 ± 0.024
1-ethyl-4-methylpyridinium bis((trifluoromethyl)sulfonyl)amide,C10H12F6N2O4S2,402.33,Liquid,318.15,101.325,1.378 ± 0.028
1-ethyl-4-methylpyridinium bis((trifluoromethyl)sulfonyl)amide,C10H12F6N2O4S2,402.33,Liquid,323.15,101.325,1.554 ± 0.031
1-ethyl-4-methylpyridinium bis((trifluoromethyl)sulfonyl)amide,C10H12F6N2O4S2,402.33,Liquid,328.15,101.325,1.75 ± 0.035
1-ethyl-4-methylpyridinium bis((trifluoromethyl)sulfonyl)amide,C10H12F6N2O4S2,402.33,Liquid,333.15,101.325,1.955 ± 0.039
1-ethyl-4-methylpyridinium bis((trifluoromethyl)sulfonyl)amide,C10H12F6N2O4S2,402.33,Liquid,338.15,101.325,2.17 ± 0.044
3-(2-(butylamino)-2-oxoethyl)-1-ethyl-1H-imidazolium bis((trifluoromethyl)sulfonyl)amide,C13H20F6N4O5S2,490.44,Liquid,283.15,101.325,0.00606 ± 0.00014
3-(2-(butylamino)-2-oxoethyl)-1-ethyl-1H-imidazolium bis((trifluoromethyl)sulfonyl)amide,C13H20F6N4O5S2,490.44,Liquid,288.15,101.325,0.00985 ± 0.00022
3-(2-(butylamino)-2-oxoethyl)-1-ethyl-1H-imidazolium bis((trifluoromethyl)sulfonyl)amide,C13H20F6N4O5S2,490.44,Liquid,293.15,101.325,0.01527 ± 0.00033
3-(2-(butylamino)-2-oxoethyl)-1-ethyl-1H-imidazolium bis((trifluoromethyl)sulfonyl)amide,C13H20F6N4O5S2,490.44,Liquid,298.15,101.325,0.0233 ± 0.0005
3-(2-(butylamino)-2-oxoethyl)-1-ethyl-1H-imidazolium bis((trifluoromethyl)sulfonyl)amide,C13H20F6N4O5S2,490.44,Liquid,303.15,101.325,0.0332 ± 0.0007
3-(2-(butylamino)-2-oxoethyl)-1-ethyl-1H-imidazolium bis((trifluoromethyl)sulfonyl)amide,C13H20F6N4O5S2,490.44,Liquid,308.15,101.325,0.0467 ± 0.001
3-(2-(butylamino)-2-oxoethyl)-1-ethyl-1H-imidazolium bis((trifluoromethyl)sulfonyl)amide,C13H20F6N4O5S2,490.44,Liquid,313.15,101.325,0.0639 ± 0.0013
3-(2-(butylamino)-2-oxoethyl)-1-ethyl-1H-imidazolium bis((trifluoromethyl)sulfonyl)amide,C13H20F6N4O5S2,490.44,Liquid,318.15,101.325,0.0854 ± 0.0018
3-(2-(butylamino)-2-oxoethyl)-1-ethyl-1H-imidazolium bis((trifluoromethyl)sulfonyl)amide,C13H20F6N4O5S2,490.44,Liquid,323.15,101.325,0.1106 ± 0.0023
3-(2-(butylamino)-2-oxoethyl)-1-ethyl-1H-imidazolium bis((trifluoromethyl)sulfonyl)amide,C13H20F6N4O5S2,490.44,Liquid,328.15,101.325,0.1414 ± 0.0029
3-(2-(butylamino)-2-oxoethyl)-1-ethyl-1H-imidazolium bis((trifluoromethyl)sulfonyl)amide,C13H20F6N4O5S2,490.44,Liquid,333.15,101.325,0.1774 ± 0.0036
3-(2-(butylamino)-2-oxoethyl)-1-ethyl-1H-imidazolium bis((trifluoromethyl)sulfonyl)amide,C13H20F6N4O5S2,490.44,Liquid,338.15,101.325,0.219 ± 0.004
riethyloctylammonium bis[(trifluoromethyl)sulfonyl]imide,C16H32F6N2O4S2,494.55,Liquid,298.75,101.325,0.062 ± 0.0025
riethyloctylammonium bis[(trifluoromethyl)sulfonyl]imide,C16H32F6N2O4S2,494.55,Liquid,301.15,101.325,0.07 ± 0.0028
riethyloctylammonium bis[(trifluoromethyl)sulfonyl]imide,C16H32F6N2O4S2,494.55,Liquid,303.25,101.325,0.078 ± 0.0031
riethyloctylammonium bis[(trifluoromethyl)sulfonyl]imide,C16H32F6N2O4S2,494.55,Liquid,313.15,101.325,0.131 ± 0.0052
riethyloctylammonium bis[(trifluoromethyl)sulfonyl]imide,C16H32F6N2O4S2,494.55,Liquid,317.35,101.325,0.158 ± 0.0063
riethyloctylammonium bis[(trifluoromethyl)sulfonyl]imide,C16H32F6N2O4S2,494.55,Liquid,322.65,101.325,0.208 ± 0.008
riethyloctylammonium bis[(trifluoromethyl)sulfonyl]imide,C16H32F6N2O4S2,494.55,Liquid,324.65,101.325,0.224 ± 0.009
riethyloctylammonium bis[(trifluoromethyl)sulfonyl]imide,C16H32F6N2O4S2,494.55,Liquid,328.85,101.325,0.29 ± 0.012
riethyloctylammonium bis[(trifluoromethyl)sulfonyl]imide,C16H32F6N2O4S2,494.55,Liquid,358.15,101.325,0.649 ± 0.026
riethyloctylammonium bis[(trifluoromethyl)sulfonyl]imide,C16H32F6N2O4S2,494.55,Liquid,380.05,101.325,1.008 ± 0.04
riethyloctylammonium bis[(trifluoromethyl)sulfonyl]imide,C16H32F6N2O4S2,494.55,Liquid,409.65,101.325,1.587 ± 0.063
riethyloctylammonium bis[(trifluoromethyl)sulfonyl]imide,C16H32F6N2O4S2,494.55,Liquid,413.15,101.325,1.661 ± 0.066
1-butyl-1-methylpyrrolidinium bis(fluorosulfonyl)amide,C9H20F2N2O4S2,322.39,Liquid,273.15,100,0.236 ± 0.009
1-butyl-1-methylpyrrolidinium bis(fluorosulfonyl)amide,C9H20F2N2O4S2,322.39,Liquid,278.15,100,0.295 ± 0.012
1-butyl-1-methylpyrrolidinium bis(fluorosulfonyl)amide,C9H20F2N2O4S2,322.39,Liquid,283.15,100,0.363 ± 0.015
1-butyl-1-methylpyrrolidinium bis(fluorosulfonyl)amide,C9H20F2N2O4S2,322.39,Liquid,288.15,100,0.439 ± 0.018
1-butyl-1-methylpyrrolidinium bis(fluorosulfonyl)amide,C9H20F2N2O4S2,322.39,Liquid,293.15,100,0.525 ± 0.021
1-butyl-1-methylpyrrolidinium bis(fluorosulfonyl)amide,C9H20F2N2O4S2,322.39,Liquid,298.15,100,0.619 ± 0.025
1-butyl-1-methylpyrrolidinium bis(fluorosulfonyl)amide,C9H20F2N2O4S2,322.39,Liquid,303.15,100,0.722 ± 0.029
1-butyl-1-methylpyrrolidinium bis(fluorosulfonyl)amide,C9H20F2N2O4S2,322.39,Liquid,313.15,100,0.959 ± 0.038
1-butyl-1-methylpyrrolidinium bis(fluorosulfonyl)amide,C9H20F2N2O4S2,322.39,Liquid,323.15,100,1.231 ± 0.049
1-butyl-1-methylpyrrolidinium bis(fluorosulfonyl)amide,C9H20F2N2O4S2,322.39,Liquid,333.15,100,1.538 ± 0.062
1-butyl-1-methylpyrrolidinium bis(fluorosulfonyl)amide,C9H20F2N2O4S2,322.39,Liquid,343.15,100,1.865 ± 0.075
1-butyl-1-methylpyrrolidinium bis(fluorosulfonyl)amide,C9H20F2N2O4S2,322.39,Liquid,353.15,100,2.23 ± 0.089
1-(methoxymethyl)-1-methylpyrrolidinium bis(fluorosulfonyl)amide,C7H16F2N2O5S2,310.33,Liquid,273.15,100,0.46 ± 0.018
1-(methoxymethyl)-1-methylpyrrolidinium bis(fluorosulfonyl)amide,C7H16F2N2O5S2,310.33,Liquid,278.15,100,0.554 ± 0.022
1-(methoxymethyl)-1-methylpyrrolidinium bis(fluorosulfonyl)amide,C7H16F2N2O5S2,310.33,Liquid,283.15,100,0.659 ± 0.026
1-(methoxymethyl)-1-methylpyrrolidinium bis(fluorosulfonyl)amide,C7H16F2N2O5S2,310.33,Liquid,288.15,100,0.772 ± 0.031
1-(methoxymethyl)-1-methylpyrrolidinium bis(fluorosulfonyl)amide,C7H16F2N2O5S2,310.33,Liquid,293.15,100,0.898 ± 0.036
1-(methoxymethyl)-1-methylpyrrolidinium bis(fluorosulfonyl)amide,C7H16F2N2O5S2,310.33,Liquid,298.15,100,1.033 ± 0.041
1-(methoxymethyl)-1-methylpyrrolidinium bis(fluorosulfonyl)amide,C7H16F2N2O5S2,310.33,Liquid,303.15,100,1.178 ± 0.047
1-(methoxymethyl)-1-methylpyrrolidinium bis(fluorosulfonyl)amide,C7H16F2N2O5S2,310.33,Liquid,313.15,100,1.492 ± 0.06
1-(methoxymethyl)-1-methylpyrrolidinium bis(fluorosulfonyl)amide,C7H16F2N2O5S2,310.33,Liquid,323.15,100,1.841 ± 0.074
1-(methoxymethyl)-1-methylpyrrolidinium bis(fluorosulfonyl)amide,C7H16F2N2O5S2,310.33,Liquid,333.15,100,2.222 ± 0.089
1-(methoxymethyl)-1-methylpyrrolidinium bis(fluorosulfonyl)amide,C7H16F2N2O5S2,310.33,Liquid,343.15,100,2.636 ± 0.1
1-(methoxymethyl)-1-methylpyrrolidinium bis(fluorosulfonyl)amide,C7H16F2N2O5S2,310.33,Liquid,353.15,100,3.068 ± 0.12
"N-ethyl-2-(2-methoxyethoxy)-N,N-dimethylethanaminium bis(trifluoromethylsulfonyl)imide",C11H22F6N2O6S2,456.42,Liquid,273.15,101.325,0.0681 ± 0.0027
"N-ethyl-2-(2-methoxyethoxy)-N,N-dimethylethanaminium bis(trifluoromethylsulfonyl)imide",C11H22F6N2O6S2,456.42,Liquid,278.15,101.325,0.0936 ± 0.0037
"N-ethyl-2-(2-methoxyethoxy)-N,N-dimethylethanaminium bis(trifluoromethylsulfonyl)imide",C11H22F6N2O6S2,456.42,Liquid,283.15,101.325,0.1249 ± 0.005
"N-ethyl-2-(2-methoxyethoxy)-N,N-dimethylethanaminium bis(trifluoromethylsulfonyl)imide",C11H22F6N2O6S2,456.42,Liquid,288.15,101.325,0.1622 ± 0.0065
"N-ethyl-2-(2-methoxyethoxy)-N,N-dimethylethanaminium bis(trifluoromethylsulfonyl)imide",C11H22F6N2O6S2,456.42,Liquid,293.15,101.325,0.2061 ± 0.0082
"N-ethyl-2-(2-methoxyethoxy)-N,N-dimethylethanaminium bis(trifluoromethylsulfonyl)imide",C11H22F6N2O6S2,456.42,Liquid,298.15,101.325,0.257 ± 0.01
"N-ethyl-2-(2-methoxyethoxy)-N,N-dimethylethanaminium bis(trifluoromethylsulfonyl)imide",C11H22F6N2O6S2,456.42,Liquid,303.15,101.325,0.315 ± 0.013
"N-ethyl-2-(2-methoxyethoxy)-N,N-dimethylethanaminium bis(trifluoromethylsulfonyl)imide",C11H22F6N2O6S2,456.42,Liquid,313.15,101.325,0.451 ± 0.018
"N-ethyl-2-(2-methoxyethoxy)-N,N-dimethylethanaminium bis(trifluoromethylsulfonyl)imide",C11H22F6N2O6S2,456.42,Liquid,323.15,101.325,0.616 ± 0.025
"N-ethyl-2-(2-methoxyethoxy)-N,N-dimethylethanaminium bis(trifluoromethylsulfonyl)imide",C11H22F6N2O6S2,456.42,Liquid,333.15,101.325,0.81 ± 0.032
"N-ethyl-2-(2-methoxyethoxy)-N,N-dimethylethanaminium bis(trifluoromethylsulfonyl)imide",C11H22F6N2O6S2,456.42,Liquid,343.15,101.325,1.025 ± 0.041
"N-ethyl-2-(2-methoxyethoxy)-N,N-dimethylethanaminium bis(trifluoromethylsulfonyl)imide",C11H22F6N2O6S2,456.42,Liquid,353.15,101.325,1.269 ± 0.051
"N,N-dimethyl-N-ethyl-N-pentylammonium bis(trifluoromethylsulfonyl)imide",C11H22F6N2O4S2,424.42,Liquid,273.15,101.325,0.0286 ± 0.0011
"N,N-dimethyl-N-ethyl-N-pentylammonium bis(trifluoromethylsulfonyl)imide",C11H22F6N2O4S2,424.42,Liquid,278.15,101.325,0.0415 ± 0.0017
"N,N-dimethyl-N-ethyl-N-pentylammonium bis(trifluoromethylsulfonyl)imide",C11H22F6N2O4S2,424.42,Liquid,283.15,101.325,0.0584 ± 0.0023
"N,N-dimethyl-N-ethyl-N-pentylammonium bis(trifluoromethylsulfonyl)imide",C11H22F6N2O4S2,424.42,Liquid,288.15,101.325,0.08 ± 0.0032
"N,N-dimethyl-N-ethyl-N-pentylammonium bis(trifluoromethylsulfonyl)imide",C11H22F6N2O4S2,424.42,Liquid,293.15,101.325,0.1067 ± 0.0043
"N,N-dimethyl-N-ethyl-N-pentylammonium bis(trifluoromethylsulfonyl)imide",C11H22F6N2O4S2,424.42,Liquid,298.15,101.325,0.1392 ± 0.0056
"N,N-dimethyl-N-ethyl-N-pentylammonium bis(trifluoromethylsulfonyl)imide",C11H22F6N2O4S2,424.42,Liquid,303.15,101.325,0.1779 ± 0.0071
"N,N-dimethyl-N-ethyl-N-pentylammonium bis(trifluoromethylsulfonyl)imide",C11H22F6N2O4S2,424.42,Liquid,313.15,101.325,0.275 ± 0.011
"N,N-dimethyl-N-ethyl-N-pentylammonium bis(trifluoromethylsulfonyl)imide",C11H22F6N2O4S2,424.42,Liquid,323.15,101.325,0.401 ± 0.016
"N,N-dimethyl-N-ethyl-N-pentylammonium bis(trifluoromethylsulfonyl)imide",C11H22F6N2O4S2,424.42,Liquid,333.15,101.325,0.556 ± 0.022
"N,N-dimethyl-N-ethyl-N-pentylammonium bis(trifluoromethylsulfonyl)imide",C11H22F6N2O4S2,424.42,Liquid,343.15,101.325,0.741 ± 0.03
"N,N-dimethyl-N-ethyl-N-pentylammonium bis(trifluoromethylsulfonyl)imide",C11H22F6N2O4S2,424.42,Liquid,353.15,101.325,0.955 ± 0.038
"N-ethyl-N,N-dimethylheptanaminium bis((trifluoromethyl)sulfonyl)amide",C13H26F6N2O4S2,452.47,Liquid,273.15,101.325,0.0157 ± 0.00063
"N-ethyl-N,N-dimethylheptanaminium bis((trifluoromethyl)sulfonyl)amide",C13H26F6N2O4S2,452.47,Liquid,278.15,101.325,0.02302 ± 0.00092
"N-ethyl-N,N-dimethylheptanaminium bis((trifluoromethyl)sulfonyl)amide",C13H26F6N2O4S2,452.47,Liquid,283.15,101.325,0.0328 ± 0.0013
"N-ethyl-N,N-dimethylheptanaminium bis((trifluoromethyl)sulfonyl)amide",C13H26F6N2O4S2,452.47,Liquid,288.15,101.325,0.0454 ± 0.0018
"N-ethyl-N,N-dimethylheptanaminium bis((trifluoromethyl)sulfonyl)amide",C13H26F6N2O4S2,452.47,Liquid,293.15,101.325,0.0614 ± 0.0024
"N-ethyl-N,N-dimethylheptanaminium bis((trifluoromethyl)sulfonyl)amide",C13H26F6N2O4S2,452.47,Liquid,298.15,101.325,0.081 ± 0.0032
"N-ethyl-N,N-dimethylheptanaminium bis((trifluoromethyl)sulfonyl)amide",C13H26F6N2O4S2,452.47,Liquid,303.15,101.325,0.1049 ± 0.0042
"N-ethyl-N,N-dimethylheptanaminium bis((trifluoromethyl)sulfonyl)amide",C13H26F6N2O4S2,452.47,Liquid,313.15,101.325,0.1668 ± 0.0067
"N-ethyl-N,N-dimethylheptanaminium bis((trifluoromethyl)sulfonyl)amide",C13H26F6N2O4S2,452.47,Liquid,323.15,101.325,0.249 ± 0.01
"N-ethyl-N,N-dimethylheptanaminium bis((trifluoromethyl)sulfonyl)amide",C13H26F6N2O4S2,452.47,Liquid,333.15,101.325,0.353 ± 0.014
"N-ethyl-N,N-dimethylheptanaminium bis((trifluoromethyl)sulfonyl)amide",C13H26F6N2O4S2,452.47,Liquid,343.15,101.325,0.48 ± 0.019
"N-ethyl-N,N-dimethylheptanaminium bis((trifluoromethyl)sulfonyl)amide",C13H26F6N2O4S2,452.47,Liquid,353.15,101.325,0.631 ± 0.025
"2-(acetyloxy)-N-ethyl-N,N-dimethylethanaminium 1,1,1-trifluoro-N-[(trifluoromethyl)sulfonyl]methanesulfonamide",C10H18F6N2O6S2,440.37,Liquid,273.15,101.325,0.01589 ± 0.00064
"2-(acetyloxy)-N-ethyl-N,N-dimethylethanaminium 1,1,1-trifluoro-N-[(trifluoromethyl)sulfonyl]methanesulfonamide",C10H18F6N2O6S2,440.37,Liquid,278.15,101.325,0.0251 ± 0.001
"2-(acetyloxy)-N-ethyl-N,N-dimethylethanaminium 1,1,1-trifluoro-N-[(trifluoromethyl)sulfonyl]methanesulfonamide",C10H18F6N2O6S2,440.37,Liquid,283.15,101.325,0.0378 ± 0.0015
"2-(acetyloxy)-N-ethyl-N,N-dimethylethanaminium 1,1,1-trifluoro-N-[(trifluoromethyl)sulfonyl]methanesulfonamide",C10H18F6N2O6S2,440.37,Liquid,288.15,101.325,0.0549 ± 0.0022
"2-(acetyloxy)-N-ethyl-N,N-dimethylethanaminium 1,1,1-trifluoro-N-[(trifluoromethyl)sulfonyl]methanesulfonamide",C10H18F6N2O6S2,440.37,Liquid,293.15,101.325,0.0771 ± 0.0031
"2-(acetyloxy)-N-ethyl-N,N-dimethylethanaminium 1,1,1-trifluoro-N-[(trifluoromethyl)sulfonyl]methanesulfonamide",C10H18F6N2O6S2,440.37,Liquid,298.15,101.325,0.1052 ± 0.0042
"2-(acetyloxy)-N-ethyl-N,N-dimethylethanaminium 1,1,1-trifluoro-N-[(trifluoromethyl)sulfonyl]methanesulfonamide",C10H18F6N2O6S2,440.37,Liquid,303.15,101.325,0.1395 ± 0.0056
"2-(acetyloxy)-N-ethyl-N,N-dimethylethanaminium 1,1,1-trifluoro-N-[(trifluoromethyl)sulfonyl]methanesulfonamide",C10H18F6N2O6S2,440.37,Liquid,313.15,101.325,0.2287 ± 0.0091
"2-(acetyloxy)-N-ethyl-N,N-dimethylethanaminium 1,1,1-trifluoro-N-[(trifluoromethyl)sulfonyl]methanesulfonamide",C10H18F6N2O6S2,440.37,Liquid,323.15,101.325,0.348 ± 0.014
"2-(acetyloxy)-N-ethyl-N,N-dimethylethanaminium 1,1,1-trifluoro-N-[(trifluoromethyl)sulfonyl]methanesulfonamide",C10H18F6N2O6S2,440.37,Liquid,333.15,101.325,0.498 ± 0.02
"2-(acetyloxy)-N-ethyl-N,N-dimethylethanaminium 1,1,1-trifluoro-N-[(trifluoromethyl)sulfonyl]methanesulfonamide",C10H18F6N2O6S2,440.37,Liquid,343.15,101.325,0.68 ± 0.027
"2-(acetyloxy)-N-ethyl-N,N-dimethylethanaminium 1,1,1-trifluoro-N-[(trifluoromethyl)sulfonyl]methanesulfonamide",C10H18F6N2O6S2,440.37,Liquid,353.15,101.325,0.891 ± 0.036
1-ethyl-3-methylimidazolium tetracyanoborate,C10H11BN6,226.05,Liquid,273.15,101.325,0.545 ± 0.022
1-ethyl-3-methylimidazolium tetracyanoborate,C10H11BN6,226.05,Liquid,278.15,101.325,0.702 ± 0.028
1-ethyl-3-methylimidazolium tetracyanoborate,C10H11BN6,226.05,Liquid,283.15,101.325,0.884 ± 0.035
1-ethyl-3-methylimidazolium tetracyanoborate,C10H11BN6,226.05,Liquid,288.15,101.325,1.088 ± 0.044
1-ethyl-3-methylimidazolium tetracyanoborate,C10H11BN6,226.05,Liquid,293.15,101.325,1.311 ± 0.052
1-ethyl-3-methylimidazolium tetracyanoborate,C10H11BN6,226.05,Liquid,298.15,101.325,1.556 ± 0.062
1-ethyl-3-methylimidazolium tetracyanoborate,C10H11BN6,226.05,Liquid,303.15,101.325,1.808 ± 0.072
1-ethyl-3-methylimidazolium tetracyanoborate,C10H11BN6,226.05,Liquid,313.15,101.325,2.379 ± 0.095
1-ethyl-3-methylimidazolium tetracyanoborate,C10H11BN6,226.05,Liquid,323.15,101.325,3.012 ± 0.12
1-ethyl-3-methylimidazolium tetracyanoborate,C10H11BN6,226.05,Liquid,333.15,101.325,3.694 ± 0.15
1-ethyl-3-methylimidazolium tetracyanoborate,C10H11BN6,226.05,Liquid,343.15,101.325,4.412 ± 0.18
1-ethyl-3-methylimidazolium tetracyanoborate,C10H11BN6,226.05,Liquid,353.15,101.325,5.1 ± 0.2
1-ethyl-3-methylimidazolium bis((trifluoromethyl)sulfonyl)imide,C8H11F6N3O4S2,391.3,Liquid,273.15,101.325,0.343 ± 0.014
1-ethyl-3-methylimidazolium bis((trifluoromethyl)sulfonyl)imide,C8H11F6N3O4S2,391.3,Liquid,278.15,101.325,0.432 ± 0.017
1-ethyl-3-methylimidazolium bis((trifluoromethyl)sulfonyl)imide,C8H11F6N3O4S2,391.3,Liquid,283.15,101.325,0.534 ± 0.021
1-ethyl-3-methylimidazolium bis((trifluoromethyl)sulfonyl)imide,C8H11F6N3O4S2,391.3,Liquid,288.15,101.325,0.646 ± 0.026
1-ethyl-3-methylimidazolium bis((trifluoromethyl)sulfonyl)imide,C8H11F6N3O4S2,391.3,Liquid,293.15,101.325,0.774 ± 0.031
1-ethyl-3-methylimidazolium bis((trifluoromethyl)sulfonyl)imide,C8H11F6N3O4S2,391.3,Liquid,298.15,101.325,0.911 ± 0.036
1-ethyl-3-methylimidazolium bis((trifluoromethyl)sulfonyl)imide,C8H11F6N3O4S2,391.3,Liquid,303.15,101.325,1.063 ± 0.043
1-ethyl-3-methylimidazolium bis((trifluoromethyl)sulfonyl)imide,C8H11F6N3O4S2,391.3,Liquid,313.15,101.325,1.398 ± 0.056
1-ethyl-3-methylimidazolium bis((trifluoromethyl)sulfonyl)imide,C8H11F6N3O4S2,391.3,Liquid,323.15,101.325,1.775 ± 0.071
1-ethyl-3-methylimidazolium bis((trifluoromethyl)sulfonyl)imide,C8H11F6N3O4S2,391.3,Liquid,333.15,101.325,2.187 ± 0.087
1-ethyl-3-methylimidazolium bis((trifluoromethyl)sulfonyl)imide,C8H11F6N3O4S2,391.3,Liquid,343.15,101.325,2.628 ± 0.1
1-ethyl-3-methylimidazolium bis((trifluoromethyl)sulfonyl)imide,C8H11F6N3O4S2,391.3,Liquid,353.15,101.325,3.111 ± 0.12
1-ethylimidazolium bis[(trifluoromethyl)sulfonyl]imide,C7H9F6N3O4S2,377.28,Liquid,273.15,101.325,0.105 ± 0.0042
1-ethylimidazolium bis[(trifluoromethyl)sulfonyl]imide,C7H9F6N3O4S2,377.28,Liquid,278.15,101.325,0.1415 ± 0.0057
1-ethylimidazolium bis[(trifluoromethyl)sulfonyl]imide,C7H9F6N3O4S2,377.28,Liquid,283.15,101.325,0.1858 ± 0.0074
1-ethylimidazolium bis[(trifluoromethyl)sulfonyl]imide,C7H9F6N3O4S2,377.28,Liquid,288.15,101.325,0.238 ± 0.0095
1-ethylimidazolium bis[(trifluoromethyl)sulfonyl]imide,C7H9F6N3O4S2,377.28,Liquid,293.15,101.325,0.299 ± 0.012
1-ethylimidazolium bis[(trifluoromethyl)sulfonyl]imide,C7H9F6N3O4S2,377.28,Liquid,298.15,101.325,0.368 ± 0.015
1-ethylimidazolium bis[(trifluoromethyl)sulfonyl]imide,C7H9F6N3O4S2,377.28,Liquid,303.15,101.325,0.447 ± 0.018
1-ethylimidazolium bis[(trifluoromethyl)sulfonyl]imide,C7H9F6N3O4S2,377.28,Liquid,313.15,101.325,0.631 ± 0.025
1-ethylimidazolium bis[(trifluoromethyl)sulfonyl]imide,C7H9F6N3O4S2,377.28,Liquid,323.15,101.325,0.849 ± 0.034
1-ethylimidazolium bis[(trifluoromethyl)sulfonyl]imide,C7H9F6N3O4S2,377.28,Liquid,333.15,101.325,1.105 ± 0.044
1-ethylimidazolium bis[(trifluoromethyl)sulfonyl]imide,C7H9F6N3O4S2,377.28,Liquid,343.15,101.325,1.392 ± 0.056
1-ethylimidazolium bis[(trifluoromethyl)sulfonyl]imide,C7H9F6N3O4S2,377.28,Liquid,353.15,101.325,1.714 ± 0.069
1-(2-hydroxyethyl)-pyridinium bis(trifluoromethylsulfonyl)imide,C9H10F6N2O5S2,404.3,Liquid,273.15,101.325,0.044 ± 0.04
1-(2-hydroxyethyl)-pyridinium bis(trifluoromethylsulfonyl)imide,C9H10F6N2O5S2,404.3,Liquid,278.15,101.325,0.066 ± 0.04
1-(2-hydroxyethyl)-pyridinium bis(trifluoromethylsulfonyl)imide,C9H10F6N2O5S2,404.3,Liquid,283.15,101.325,0.095 ± 0.04
1-(2-hydroxyethyl)-pyridinium bis(trifluoromethylsulfonyl)imide,C9H10F6N2O5S2,404.3,Liquid,288.15,101.325,0.132 ± 0.04
1-(2-hydroxyethyl)-pyridinium bis(trifluoromethylsulfonyl)imide,C9H10F6N2O5S2,404.3,Liquid,293.15,101.325,0.178 ± 0.04
1-(2-hydroxyethyl)-pyridinium bis(trifluoromethylsulfonyl)imide,C9H10F6N2O5S2,404.3,Liquid,298.15,101.325,0.233 ± 0.04
1-(2-hydroxyethyl)-pyridinium bis(trifluoromethylsulfonyl)imide,C9H10F6N2O5S2,404.3,Liquid,303.15,101.325,0.299 ± 0.04
1-(2-hydroxyethyl)-pyridinium bis(trifluoromethylsulfonyl)imide,C9H10F6N2O5S2,404.3,Liquid,313.15,101.325,0.461 ± 0.04
1-(2-hydroxyethyl)-pyridinium bis(trifluoromethylsulfonyl)imide,C9H10F6N2O5S2,404.3,Liquid,323.15,101.325,0.668 ± 0.04
1-(2-hydroxyethyl)-pyridinium bis(trifluoromethylsulfonyl)imide,C9H10F6N2O5S2,404.3,Liquid,333.15,101.325,0.912 ± 0.04
1-(2-hydroxyethyl)-pyridinium bis(trifluoromethylsulfonyl)imide,C9H10F6N2O5S2,404.3,Liquid,343.15,101.325,1.204 ± 0.04
1-(2-hydroxyethyl)-pyridinium bis(trifluoromethylsulfonyl)imide,C9H10F6N2O5S2,404.3,Liquid,353.15,101.325,1.517 ± 0.04
"3,3'-(propane-1,3-diyl)bis(1-methyl-1H-imidazol-3-ium) bis((trifluoromethyl)sulfonyl)amide",C15H18F12N6O8S4,766.56,Liquid,298.15,101.325,0.044 ± 0
"3,3'-(propane-1,3-diyl)bis(1-methyl-1H-imidazol-3-ium) bis((trifluoromethyl)sulfonyl)amide",C15H18F12N6O8S4,766.56,Liquid,303.15,101.325,0.072 ± 0
"3,3'-(propane-1,3-diyl)bis(1-methyl-1H-imidazol-3-ium) bis((trifluoromethyl)sulfonyl)amide",C15H18F12N6O8S4,766.56,Liquid,308.15,101.325,0.098 ± 0
"3,3'-(propane-1,3-diyl)bis(1-methyl-1H-imidazol-3-ium) bis((trifluoromethyl)sulfonyl)amide",C15H18F12N6O8S4,766.56,Liquid,313.15,101.325,0.131 ± 0
"3,3'-(propane-1,3-diyl)bis(1-methyl-1H-imidazol-3-ium) bis((trifluoromethyl)sulfonyl)amide",C15H18F12N6O8S4,766.56,Liquid,318.15,101.325,0.167 ± 0
"3,3'-(propane-1,3-diyl)bis(1-methyl-1H-imidazol-3-ium) bis((trifluoromethyl)sulfonyl)amide",C15H18F12N6O8S4,766.56,Liquid,323.15,101.325,0.204 ± 0
"3,3'-(propane-1,3-diyl)bis(1-methyl-1H-imidazol-3-ium) bis((trifluoromethyl)sulfonyl)amide",C15H18F12N6O8S4,766.56,Liquid,328.15,101.325,0.256 ± 0
"3,3'-(propane-1,3-diyl)bis(1-methyl-1H-imidazol-3-ium) bis((trifluoromethyl)sulfonyl)amide",C15H18F12N6O8S4,766.56,Liquid,333.15,101.325,0.305 ± 0
"3,3'-(propane-1,3-diyl)bis(1-methyl-1H-imidazol-3-ium) bis((trifluoromethyl)sulfonyl)amide",C15H18F12N6O8S4,766.56,Liquid,338.15,101.325,0.375 ± 0
"3,3'-(propane-1,3-diyl)bis(1-methyl-1H-imidazol-3-ium) bis((trifluoromethyl)sulfonyl)amide",C15H18F12N6O8S4,766.56,Liquid,343.15,101.325,0.428 ± 0
"3,3'-(propane-1,3-diyl)bis(1-methyl-1H-imidazol-3-ium) bis((trifluoromethyl)sulfonyl)amide",C15H18F12N6O8S4,766.56,Liquid,348.15,101.325,0.473 ± 0
"3,3'-(propane-1,3-diyl)bis(1-methyl-1H-imidazol-3-ium) bis((trifluoromethyl)sulfonyl)amide",C15H18F12N6O8S4,766.56,Liquid,353.15,101.325,0.525 ± 0
"3,3'-(1,5-pentanediyl)bis[1-methylimidazolium] 1,1,1-trifluoro-N-[(trifluoromethyl)sulfonyl]methanesulfonamide",C17H22F12N6O8S4,794.62,Liquid,298.15,101.325,0.06 ± 0
"3,3'-(1,5-pentanediyl)bis[1-methylimidazolium] 1,1,1-trifluoro-N-[(trifluoromethyl)sulfonyl]methanesulfonamide",C17H22F12N6O8S4,794.62,Liquid,303.15,101.325,0.082 ± 0
"3,3'-(1,5-pentanediyl)bis[1-methylimidazolium] 1,1,1-trifluoro-N-[(trifluoromethyl)sulfonyl]methanesulfonamide",C17H22F12N6O8S4,794.62,Liquid,308.15,101.325,0.108 ± 0
"3,3'-(1,5-pentanediyl)bis[1-methylimidazolium] 1,1,1-trifluoro-N-[(trifluoromethyl)sulfonyl]methanesulfonamide",C17H22F12N6O8S4,794.62,Liquid,313.15,101.325,0.141 ± 0
"3,3'-(1,5-pentanediyl)bis[1-methylimidazolium] 1,1,1-trifluoro-N-[(trifluoromethyl)sulfonyl]methanesulfonamide",C17H22F12N6O8S4,794.62,Liquid,318.15,101.325,0.172 ± 0
"3,3'-(1,5-pentanediyl)bis[1-methylimidazolium] 1,1,1-trifluoro-N-[(trifluoromethyl)sulfonyl]methanesulfonamide",C17H22F12N6O8S4,794.62,Liquid,323.15,101.325,0.21 ± 0
"3,3'-(1,5-pentanediyl)bis[1-methylimidazolium] 1,1,1-trifluoro-N-[(trifluoromethyl)sulfonyl]methanesulfonamide",C17H22F12N6O8S4,794.62,Liquid,328.15,101.325,0.257 ± 0
"3,3'-(1,5-pentanediyl)bis[1-methylimidazolium] 1,1,1-trifluoro-N-[(trifluoromethyl)sulfonyl]methanesulfonamide",C17H22F12N6O8S4,794.62,Liquid,333.15,101.325,0.304 ± 0
"3,3'-(1,5-pentanediyl)bis[1-methylimidazolium] 1,1,1-trifluoro-N-[(trifluoromethyl)sulfonyl]methanesulfonamide",C17H22F12N6O8S4,794.62,Liquid,338.15,101.325,0.401 ± 0
