Repository: wangyingxie/ILP

# ILP
This repository is the place where you can find ML codes for prediction of IL properties.
1.  Document Introduction 
  1.	output folder：Used to store the output files for the ILP Class.
  2.	ILP.py：Source code of ILP Class.
2. ILP Class Introduction
1.	dataCrawler(parser="html.parser",url="https://iolitec.de/en/products/list")
Default parser is "html.parser" and the target URL is https://iolitec.de/en/products/list. By using this method, the properties and chemical formula of the ion pairs in the URL can be crawled and cleaned. The final data will be exported as "dataset_iolitech.csv".

File: output/ionic_liquid_ILthermo_conductivcity.csv (part 11 of 20)
Label,Formula,Mol weight,Phase,"Temperature, K","Pressure, kPa","Electrical conductivity, S/m"
"3,3'-(1,5-pentanediyl)bis[1-methylimidazolium] 1,1,1-trifluoro-N-[(trifluoromethyl)sulfonyl]methanesulfonamide",C17H22F12N6O8S4,794.62,Liquid,343.15,101.325,0.491 ± 0
"3,3'-(1,5-pentanediyl)bis[1-methylimidazolium] 1,1,1-trifluoro-N-[(trifluoromethyl)sulfonyl]methanesulfonamide",C17H22F12N6O8S4,794.62,Liquid,348.15,101.325,0.549 ± 0
"3,3'-(1,5-pentanediyl)bis[1-methylimidazolium] 1,1,1-trifluoro-N-[(trifluoromethyl)sulfonyl]methanesulfonamide",C17H22F12N6O8S4,794.62,Liquid,353.15,101.325,0.593 ± 0
1-butyl-3-methylimidazolium tetrafluoroborate,C8H15BF4N2,226.03,Liquid,238.15,101,0.00095 ± 1e-05
1-butyl-3-methylimidazolium tetrafluoroborate,C8H15BF4N2,226.03,Liquid,258.15,101,0.0227 ± 0.0001
1-butyl-3-methylimidazolium tetrafluoroborate,C8H15BF4N2,226.03,Liquid,278.15,101,0.113 ± 0.001
1-butyl-3-methylimidazolium tetrafluoroborate,C8H15BF4N2,226.03,Liquid,298.15,101,0.353 ± 0.002
1-butyl-3-methylimidazolium tetrafluoroborate,C8H15BF4N2,226.03,Liquid,318.15,101,0.826 ± 0.004
1-butyl-3-methylimidazolium tetrafluoroborate,C8H15BF4N2,226.03,Liquid,338.15,101,1.548 ± 0.008
1-butyl-3-methylimidazolium tetrafluoroborate,C8H15BF4N2,226.03,Liquid,358.15,101,2.53 ± 0.01
1-butyl-3-methylimidazolium tetrafluoroborate,C8H15BF4N2,226.03,Liquid,378.15,101,3.74 ± 0.02
1-butyl-3-methylimidazolium tetrafluoroborate,C8H15BF4N2,226.03,Liquid,398.15,101,5.13 ± 0.03
1-butyl-3-methylimidazolium tetrafluoroborate,C8H15BF4N2,226.03,Liquid,418.15,101,6.68 ± 0.03
1-butyl-3-methylimidazolium tetrafluoroborate,C8H15BF4N2,226.03,Liquid,438.15,101,8.36 ± 0.04
1-butyl-3-methylimidazolium tetrafluoroborate,C8H15BF4N2,226.03,Liquid,458.15,101,10.13 ± 0.05
1-butylpyridinium tetrafluoroborate,C9H14BF4N,223.02,Liquid,263,101.325,0.01019 ± 0.00082
1-butylpyridinium tetrafluoroborate,C9H14BF4N,223.02,Liquid,273,101.325,0.0303 ± 0.0024
1-butylpyridinium tetrafluoroborate,C9H14BF4N,223.02,Liquid,283,101.325,0.0712 ± 0.0057
1-butylpyridinium tetrafluoroborate,C9H14BF4N,223.02,Liquid,293,101.325,0.142 ± 0.011
1-butylpyridinium tetrafluoroborate,C9H14BF4N,223.02,Liquid,303,101.325,0.25 ± 0.02
1-butylpyridinium tetrafluoroborate,C9H14BF4N,223.02,Liquid,313,101.325,0.402 ± 0.032
1-butylpyridinium tetrafluoroborate,C9H14BF4N,223.02,Liquid,323,101.325,0.602 ± 0.048
1-butylpyridinium tetrafluoroborate,C9H14BF4N,223.02,Liquid,333,101.325,0.851 ± 0.068
1-butylpyridinium tetrafluoroborate,C9H14BF4N,223.02,Liquid,343,101.325,1.151 ± 0.092
1-butylpyridinium tetrafluoroborate,C9H14BF4N,223.02,Liquid,353,101.325,1.5 ± 0.12
1-butylpyridinium tetrafluoroborate,C9H14BF4N,223.02,Liquid,363,101.325,1.895 ± 0.15
1-butylpyridinium tetrafluoroborate,C9H14BF4N,223.02,Liquid,373,101.325,2.334 ± 0.19
1-ethyl-3-methylimidazolium bis((trifluoromethyl)sulfonyl)imide,C8H11F6N3O4S2,391.3,Liquid,248.15,101.325,0.0705 ± 0.00056
1-ethyl-3-methylimidazolium bis((trifluoromethyl)sulfonyl)imide,C8H11F6N3O4S2,391.3,Liquid,258.15,101.325,0.1475 ± 0.0012
1-ethyl-3-methylimidazolium bis((trifluoromethyl)sulfonyl)imide,C8H11F6N3O4S2,391.3,Liquid,268.15,101.325,0.2671 ± 0.0021
1-ethyl-3-methylimidazolium bis((trifluoromethyl)sulfonyl)imide,C8H11F6N3O4S2,391.3,Liquid,278.15,101.325,0.4347 ± 0.0035
1-ethyl-3-methylimidazolium bis((trifluoromethyl)sulfonyl)imide,C8H11F6N3O4S2,391.3,Liquid,288.15,101.325,0.6526 ± 0.0052
1-ethyl-3-methylimidazolium bis((trifluoromethyl)sulfonyl)imide,C8H11F6N3O4S2,391.3,Liquid,298.15,101.325,0.921 ± 0.0074
1-ethyl-3-methylimidazolium bis((trifluoromethyl)sulfonyl)imide,C8H11F6N3O4S2,391.3,Liquid,303.15,101.325,1.0736 ± 0.0086
1-ethyl-3-methylimidazolium bis((trifluoromethyl)sulfonyl)imide,C8H11F6N3O4S2,391.3,Liquid,313.15,101.325,1.4139 ± 0.011
1-ethyl-3-methylimidazolium bis((trifluoromethyl)sulfonyl)imide,C8H11F6N3O4S2,391.3,Liquid,323.15,101.325,1.7989 ± 0.014
1-ethyl-3-methylimidazolium bis((trifluoromethyl)sulfonyl)imide,C8H11F6N3O4S2,391.3,Liquid,333.15,101.325,2.2244 ± 0.018
1-ethyl-3-methylimidazolium bis((trifluoromethyl)sulfonyl)imide,C8H11F6N3O4S2,391.3,Liquid,343.15,101.325,2.6887 ± 0.021
1-ethyl-3-methylimidazolium bis((trifluoromethyl)sulfonyl)imide,C8H11F6N3O4S2,391.3,Liquid,353.15,101.325,3.189 ± 0.025
1-butyl-3-methylimidazolium difluorobis(trifluoroacetato)borate,C12H15BF8N2O4,414.06,Liquid,248.15,101.325,0.02319 ± 0.00023
1-butyl-3-methylimidazolium difluorobis(trifluoroacetato)borate,C12H15BF8N2O4,414.06,Liquid,258.15,101.325,0.05735 ± 0.00057
1-butyl-3-methylimidazolium difluorobis(trifluoroacetato)borate,C12H15BF8N2O4,414.06,Liquid,268.15,101.325,0.1198 ± 0.0012
1-butyl-3-methylimidazolium difluorobis(trifluoroacetato)borate,C12H15BF8N2O4,414.06,Liquid,278.15,101.325,0.2186 ± 0.0022
1-butyl-3-methylimidazolium difluorobis(trifluoroacetato)borate,C12H15BF8N2O4,414.06,Liquid,288.15,101.325,0.3592 ± 0.0036
1-butyl-3-methylimidazolium difluorobis(trifluoroacetato)borate,C12H15BF8N2O4,414.06,Liquid,298.15,101.325,0.5439 ± 0.0054
1-butyl-3-methylimidazolium difluorobis(trifluoroacetato)borate,C12H15BF8N2O4,414.06,Liquid,303.15,101.325,0.6528 ± 0.0065
1-butyl-3-methylimidazolium difluorobis(trifluoroacetato)borate,C12H15BF8N2O4,414.06,Liquid,313.15,101.325,0.9035 ± 0.009
1-butyl-3-methylimidazolium difluorobis(trifluoroacetato)borate,C12H15BF8N2O4,414.06,Liquid,323.15,101.325,1.1952 ± 0.012
1-butyl-3-methylimidazolium difluorobis(trifluoroacetato)borate,C12H15BF8N2O4,414.06,Liquid,333.15,101.325,1.5247 ± 0.015
1-butyl-3-methylimidazolium difluorobis(trifluoroacetato)borate,C12H15BF8N2O4,414.06,Liquid,343.15,101.325,1.8894 ± 0.019
1-butyl-3-methylimidazolium difluorobis(trifluoroacetato)borate,C12H15BF8N2O4,414.06,Liquid,353.15,101.325,2.2827 ± 0.023
"2-hydroxy-N,N,N-trimethylethanaminium L-serinate",C8H20N2O4,208.26,Liquid,298.15,101.325,0.00093 ± 3e-05
"2-hydroxy-N,N,N-trimethylethanaminium L-serinate",C8H20N2O4,208.26,Liquid,303.15,101.325,0.00145 ± 4e-05
"2-hydroxy-N,N,N-trimethylethanaminium L-serinate",C8H20N2O4,208.26,Liquid,308.15,101.325,0.00229 ± 7e-05
"2-hydroxy-N,N,N-trimethylethanaminium L-serinate",C8H20N2O4,208.26,Liquid,313.15,101.325,0.00359 ± 0.00011
"2-hydroxy-N,N,N-trimethylethanaminium L-serinate",C8H20N2O4,208.26,Liquid,318.15,101.325,0.00553 ± 0.00017
"2-hydroxy-N,N,N-trimethylethanaminium L-serinate",C8H20N2O4,208.26,Liquid,323.15,101.325,0.00833 ± 0.00025
"2-hydroxy-N,N,N-trimethylethanaminium L-serinate",C8H20N2O4,208.26,Liquid,328.15,101.325,0.01217 ± 0.00037
"2-hydroxy-N,N,N-trimethylethanaminium L-serinate",C8H20N2O4,208.26,Liquid,333.15,101.325,0.01749 ± 0.00053
"2-hydroxy-N,N,N-trimethylethanaminium L-serinate",C8H20N2O4,208.26,Liquid,338.15,101.325,0.02664 ± 0.0008
"2-hydroxy-N,N,N-trimethylethanaminium L-serinate",C8H20N2O4,208.26,Liquid,343.15,101.325,0.037 ± 0.0011
"2-hydroxy-N,N,N-trimethylethanaminium L-serinate",C8H20N2O4,208.26,Liquid,348.15,101.325,0.0495 ± 0.0015
"2-hydroxy-N,N,N-trimethylethanaminium L-serinate",C8H20N2O4,208.26,Liquid,353.15,101.325,0.0688 ± 0.0021
"2-hydroxy-N,N,N-trimethylethanaminium glycinate",C7H18N2O3,178.23,Liquid,298.15,101.325,0.00677 ± 0.00021
"2-hydroxy-N,N,N-trimethylethanaminium glycinate",C7H18N2O4,179.23,Liquid,303.15,101.325,0.0104 ± 0.00031
"2-hydroxy-N,N,N-trimethylethanaminium glycinate",C7H18N2O5,180.23,Liquid,308.15,101.325,0.01468 ± 0.00044
"2-hydroxy-N,N,N-trimethylethanaminium glycinate",C7H18N2O6,181.23,Liquid,313.15,101.325,0.02203 ± 0.00066
"2-hydroxy-N,N,N-trimethylethanaminium glycinate",C7H18N2O7,182.23,Liquid,318.15,101.325,0.02921 ± 0.00088
"2-hydroxy-N,N,N-trimethylethanaminium glycinate",C7H18N2O8,183.23,Liquid,323.15,101.325,0.0388 ± 0.0012
"2-hydroxy-N,N,N-trimethylethanaminium glycinate",C7H18N2O9,184.23,Liquid,328.15,101.325,0.0497 ± 0.0015
"2-hydroxy-N,N,N-trimethylethanaminium glycinate",C7H18N2O10,185.23,Liquid,333.15,101.325,0.0609 ± 0.0018
"2-hydroxy-N,N,N-trimethylethanaminium glycinate",C7H18N2O11,186.23,Liquid,338.15,101.325,0.0781 ± 0.0024
"2-hydroxy-N,N,N-trimethylethanaminium glycinate",C7H18N2O12,187.23,Liquid,343.15,101.325,0.0993 ± 0.003
"2-hydroxy-N,N,N-trimethylethanaminium glycinate",C7H18N2O13,188.23,Liquid,348.15,101.325,0.1219 ± 0.0037
"2-hydroxy-N,N,N-trimethylethanaminium glycinate",C7H18N2O14,189.23,Liquid,353.15,101.325,0.1499 ± 0.0045
"2-hydroxy-N,N,N-trimethylethanaminium L-alaninate",C8H20N2O3,192.26,Liquid,298.15,101.325,0.00213 ± 7e-05
"2-hydroxy-N,N,N-trimethylethanaminium L-alaninate",C8H20N2O3,192.26,Liquid,303.15,101.325,0.00577 ± 0.00018
"2-hydroxy-N,N,N-trimethylethanaminium L-alaninate",C8H20N2O3,192.26,Liquid,308.15,101.325,0.00907 ± 0.00027
"2-hydroxy-N,N,N-trimethylethanaminium L-alaninate",C8H20N2O3,192.26,Liquid,313.15,101.325,0.01255 ± 0.00038
"2-hydroxy-N,N,N-trimethylethanaminium L-alaninate",C8H20N2O3,192.26,Liquid,318.15,101.325,0.01704 ± 0.00051
"2-hydroxy-N,N,N-trimethylethanaminium L-alaninate",C8H20N2O3,192.26,Liquid,323.15,101.325,0.02493 ± 0.00075
"2-hydroxy-N,N,N-trimethylethanaminium L-alaninate",C8H20N2O3,192.26,Liquid,328.15,101.325,0.03093 ± 0.00093
"2-hydroxy-N,N,N-trimethylethanaminium L-alaninate",C8H20N2O3,192.26,Liquid,333.15,101.325,0.0397 ± 0.0012
"2-hydroxy-N,N,N-trimethylethanaminium L-alaninate",C8H20N2O3,192.26,Liquid,338.15,101.325,0.0518 ± 0.0016
"2-hydroxy-N,N,N-trimethylethanaminium L-alaninate",C8H20N2O3,192.26,Liquid,343.15,101.325,0.0655 ± 0.002
"2-hydroxy-N,N,N-trimethylethanaminium L-alaninate",C8H20N2O3,192.26,Liquid,348.15,101.325,0.0822 ± 0.0025
"2-hydroxy-N,N,N-trimethylethanaminium L-alaninate",C8H20N2O3,192.26,Liquid,353.15,101.325,0.1006 ± 0.003
"2-hydroxy-N,N,N-trimethylethanaminium .beta.-alaninate",C8H20N2O3,192.26,Liquid,298.15,101.325,0.00071 ± 2e-05
"2-hydroxy-N,N,N-trimethylethanaminium .beta.-alaninate",C8H20N2O3,192.26,Liquid,303.15,101.325,0.00143 ± 4e-05
"2-hydroxy-N,N,N-trimethylethanaminium .beta.-alaninate",C8H20N2O3,192.26,Liquid,308.15,101.325,0.00268 ± 8e-05
"2-hydroxy-N,N,N-trimethylethanaminium .beta.-alaninate",C8H20N2O3,192.26,Liquid,313.15,101.325,0.00494 ± 0.00015
"2-hydroxy-N,N,N-trimethylethanaminium .beta.-alaninate",C8H20N2O3,192.26,Liquid,318.15,101.325,0.00907 ± 0.00027
"2-hydroxy-N,N,N-trimethylethanaminium .beta.-alaninate",C8H20N2O3,192.26,Liquid,323.15,101.325,0.01336 ± 0.0004
"2-hydroxy-N,N,N-trimethylethanaminium .beta.-alaninate",C8H20N2O3,192.26,Liquid,328.15,101.325,0.01778 ± 0.00053
"2-hydroxy-N,N,N-trimethylethanaminium .beta.-alaninate",C8H20N2O3,192.26,Liquid,333.15,101.325,0.02272 ± 0.00068
"2-hydroxy-N,N,N-trimethylethanaminium .beta.-alaninate",C8H20N2O3,192.26,Liquid,338.15,101.325,0.02955 ± 0.00089
"2-hydroxy-N,N,N-trimethylethanaminium .beta.-alaninate",C8H20N2O3,192.26,Liquid,343.15,101.325,0.0379 ± 0.0011
"2-hydroxy-N,N,N-trimethylethanaminium .beta.-alaninate",C8H20N2O3,192.26,Liquid,348.15,101.325,0.0496 ± 0.0015
"2-hydroxy-N,N,N-trimethylethanaminium .beta.-alaninate",C8H20N2O3,192.26,Liquid,353.15,101.325,0.0615 ± 0.0019
"2-hydroxy-N,N,N-trimethylethanaminium L-prolinate",C10H22N2O3,218.3,Liquid,298.15,101.325,3e-05 ± 1e-05
"2-hydroxy-N,N,N-trimethylethanaminium L-prolinate",C10H22N2O3,218.3,Liquid,303.15,101.325,0.00013 ± 1e-05
"2-hydroxy-N,N,N-trimethylethanaminium L-prolinate",C10H22N2O3,218.3,Liquid,308.15,101.325,0.00035 ± 1e-05
"2-hydroxy-N,N,N-trimethylethanaminium L-prolinate",C10H22N2O3,218.3,Liquid,313.15,101.325,0.0007 ± 2e-05
"2-hydroxy-N,N,N-trimethylethanaminium L-prolinate",C10H22N2O3,218.3,Liquid,318.15,101.325,0.0013 ± 4e-05
"2-hydroxy-N,N,N-trimethylethanaminium L-prolinate",C10H22N2O3,218.3,Liquid,323.15,101.325,0.00204 ± 6e-05
"2-hydroxy-N,N,N-trimethylethanaminium L-prolinate",C10H22N2O3,218.3,Liquid,328.15,101.325,0.00291 ± 9e-05
"2-hydroxy-N,N,N-trimethylethanaminium L-prolinate",C10H22N2O3,218.3,Liquid,333.15,101.325,0.00435 ± 0.00013
"2-hydroxy-N,N,N-trimethylethanaminium L-prolinate",C10H22N2O3,218.3,Liquid,338.15,101.325,0.00552 ± 0.00017
"2-hydroxy-N,N,N-trimethylethanaminium L-prolinate",C10H22N2O3,218.3,Liquid,343.15,101.325,0.00649 ± 0.00019
"2-hydroxy-N,N,N-trimethylethanaminium L-prolinate",C10H22N2O3,218.3,Liquid,348.15,101.325,0.00779 ± 0.00023
"2-hydroxy-N,N,N-trimethylethanaminium L-prolinate",C10H22N2O3,218.3,Liquid,353.15,101.325,0.00941 ± 0.00028
1-methyl-3-octylimidazolium bis(trifluoromethylsulfonyl)imide,C14H23F6N3O4S2,475.47,Liquid,263.15,101.325,0.01445 ± 0.00058
1-methyl-3-octylimidazolium bis(trifluoromethylsulfonyl)imide,C14H23F6N3O4S2,475.47,Liquid,273.15,101.325,0.0315 ± 0.0013
1-methyl-3-octylimidazolium bis(trifluoromethylsulfonyl)imide,C14H23F6N3O4S2,475.47,Liquid,283.15,101.325,0.0601 ± 0.0024
1-methyl-3-octylimidazolium bis(trifluoromethylsulfonyl)imide,C14H23F6N3O4S2,475.47,Liquid,293.15,101.325,0.1036 ± 0.0041
1-methyl-3-octylimidazolium bis(trifluoromethylsulfonyl)imide,C14H23F6N3O4S2,475.47,Liquid,303.15,101.325,0.1649 ± 0.0066
1-methyl-3-octylimidazolium bis(trifluoromethylsulfonyl)imide,C14H23F6N3O4S2,475.47,Liquid,313.15,101.325,0.2465 ± 0.0099
1-methyl-3-octylimidazolium bis(trifluoromethylsulfonyl)imide,C14H23F6N3O4S2,475.47,Liquid,323.15,101.325,0.35 ± 0.014
1-methyl-3-octylimidazolium bis(trifluoromethylsulfonyl)imide,C14H23F6N3O4S2,475.47,Liquid,333.15,101.325,0.477 ± 0.019
1-methyl-3-octylimidazolium bis(trifluoromethylsulfonyl)imide,C14H23F6N3O4S2,475.47,Liquid,343.15,101.325,0.627 ± 0.025
1-methyl-3-octylimidazolium bis(trifluoromethylsulfonyl)imide,C14H23F6N3O4S2,475.47,Liquid,353.15,101.325,0.8 ± 0.032
1-methyl-3-octylimidazolium bis(trifluoromethylsulfonyl)imide,C14H23F6N3O4S2,475.47,Liquid,363.15,101.325,0.997 ± 0.04
1-methyl-3-octylimidazolium bis(trifluoromethylsulfonyl)imide,C14H23F6N3O4S2,475.47,Liquid,373.15,101.325,1.216 ± 0.049
1-hexyl-3-methylimidazolium bis[(trifluoromethyl)sulfonyl]imide,C12H19F6N3O4S2,447.41,Liquid,263.15,101.325,0.0281 ± 0.0011
1-hexyl-3-methylimidazolium bis[(trifluoromethyl)sulfonyl]imide,C12H19F6N3O4S2,447.41,Liquid,273.15,101.325,0.0584 ± 0.0023
1-hexyl-3-methylimidazolium bis[(trifluoromethyl)sulfonyl]imide,C12H19F6N3O4S2,447.41,Liquid,283.15,101.325,0.1067 ± 0.0043
1-hexyl-3-methylimidazolium bis[(trifluoromethyl)sulfonyl]imide,C12H19F6N3O4S2,447.41,Liquid,293.15,101.325,0.1773 ± 0.0071
1-hexyl-3-methylimidazolium bis[(trifluoromethyl)sulfonyl]imide,C12H19F6N3O4S2,447.41,Liquid,303.15,101.325,0.273 ± 0.011
1-hexyl-3-methylimidazolium bis[(trifluoromethyl)sulfonyl]imide,C12H19F6N3O4S2,447.41,Liquid,313.15,101.325,0.396 ± 0.016
1-hexyl-3-methylimidazolium bis[(trifluoromethyl)sulfonyl]imide,C12H19F6N3O4S2,447.41,Liquid,323.15,101.325,0.548 ± 0.022
1-hexyl-3-methylimidazolium bis[(trifluoromethyl)sulfonyl]imide,C12H19F6N3O4S2,447.41,Liquid,333.15,101.325,0.73 ± 0.029
1-hexyl-3-methylimidazolium bis[(trifluoromethyl)sulfonyl]imide,C12H19F6N3O4S2,447.41,Liquid,343.15,101.325,0.939 ± 0.038
1-hexyl-3-methylimidazolium bis[(trifluoromethyl)sulfonyl]imide,C12H19F6N3O4S2,447.41,Liquid,353.15,101.325,1.177 ± 0.047
1-hexyl-3-methylimidazolium bis[(trifluoromethyl)sulfonyl]imide,C12H19F6N3O4S2,447.41,Liquid,363.15,101.325,1.441 ± 0.058
1-hexyl-3-methylimidazolium bis[(trifluoromethyl)sulfonyl]imide,C12H19F6N3O4S2,447.41,Liquid,373.15,101.325,1.729 ± 0.069
"1-butyl-3-methylimidazolium bis(trifluoromethylsulfonyl)imide	",C10H15F6N3O4S2,419.36,Liquid,263.15,101.325,0.0565 ± 0.0023
"1-butyl-3-methylimidazolium bis(trifluoromethylsulfonyl)imide	",C10H15F6N3O4S2,419.36,Liquid,273.15,101.325,0.1134 ± 0.0045
"1-butyl-3-methylimidazolium bis(trifluoromethylsulfonyl)imide	",C10H15F6N3O4S2,419.36,Liquid,283.15,101.325,0.1995 ± 0.008
"1-butyl-3-methylimidazolium bis(trifluoromethylsulfonyl)imide	",C10H15F6N3O4S2,419.36,Liquid,293.15,101.325,0.318 ± 0.013
"1-butyl-3-methylimidazolium bis(trifluoromethylsulfonyl)imide	",C10H15F6N3O4S2,419.36,Liquid,303.15,101.325,0.471 ± 0.019
"1-butyl-3-methylimidazolium bis(trifluoromethylsulfonyl)imide	",C10H15F6N3O4S2,419.36,Liquid,313.15,101.325,0.657 ± 0.026
"1-butyl-3-methylimidazolium bis(trifluoromethylsulfonyl)imide	",C10H15F6N3O4S2,419.36,Liquid,323.15,101.325,0.877 ± 0.035
"1-butyl-3-methylimidazolium bis(trifluoromethylsulfonyl)imide	",C10H15F6N3O4S2,419.36,Liquid,333.15,101.325,1.127 ± 0.045
"1-butyl-3-methylimidazolium bis(trifluoromethylsulfonyl)imide	",C10H15F6N3O4S2,419.36,Liquid,343.15,101.325,1.405 ± 0.056
"1-butyl-3-methylimidazolium bis(trifluoromethylsulfonyl)imide	",C10H15F6N3O4S2,419.36,Liquid,353.15,101.325,1.708 ± 0.068
"1-butyl-3-methylimidazolium bis(trifluoromethylsulfonyl)imide	",C10H15F6N3O4S2,419.36,Liquid,363.15,101.325,2.033 ± 0.081
"1-butyl-3-methylimidazolium bis(trifluoromethylsulfonyl)imide	",C10H15F6N3O4S2,419.36,Liquid,373.15,101.325,2.377 ± 0.095
"1,3-dimethylimidazolium bis((trifluoromethyl)sulfonyl)amide",C7H9F6N3O4S2,377.28,Liquid,263.15,101.325,0.1796 ± 0.0072
"1,3-dimethylimidazolium bis((trifluoromethyl)sulfonyl)amide",C7H9F6N3O4S2,377.28,Liquid,273.15,101.325,0.315 ± 0.013
"1,3-dimethylimidazolium bis((trifluoromethyl)sulfonyl)amide",C7H9F6N3O4S2,377.28,Liquid,283.15,101.325,0.501 ± 0.02
"1,3-dimethylimidazolium bis((trifluoromethyl)sulfonyl)amide",C7H9F6N3O4S2,377.28,Liquid,293.15,101.325,0.74 ± 0.03
"1,3-dimethylimidazolium bis((trifluoromethyl)sulfonyl)amide",C7H9F6N3O4S2,377.28,Liquid,303.15,101.325,1.032 ± 0.041
"1,3-dimethylimidazolium bis((trifluoromethyl)sulfonyl)amide",C7H9F6N3O4S2,377.28,Liquid,313.15,101.325,1.374 ± 0.055
"1,3-dimethylimidazolium bis((trifluoromethyl)sulfonyl)amide",C7H9F6N3O4S2,377.28,Liquid,323.15,101.325,1.764 ± 0.071
"1,3-dimethylimidazolium bis((trifluoromethyl)sulfonyl)amide",C7H9F6N3O4S2,377.28,Liquid,333.15,101.325,2.196 ± 0.088
"1,3-dimethylimidazolium bis((trifluoromethyl)sulfonyl)amide",C7H9F6N3O4S2,377.28,Liquid,343.15,101.325,2.667 ± 0.11
"1,3-dimethylimidazolium bis((trifluoromethyl)sulfonyl)amide",C7H9F6N3O4S2,377.28,Liquid,353.15,101.325,3.172 ± 0.13
"1,3-dimethylimidazolium bis((trifluoromethyl)sulfonyl)amide",C7H9F6N3O4S2,377.28,Liquid,363.15,101.325,3.706 ± 0.15
"1,3-dimethylimidazolium bis((trifluoromethyl)sulfonyl)amide",C7H9F6N3O4S2,377.28,Liquid,373.15,101.325,4.264 ± 0.17
1-ethyl-3-methylimidazolium bis((trifluoromethyl)sulfonyl)imide,C8H11F6N3O4S2,391.3,Liquid,263.15,101.325,0.2052 ± 0.0082
1-ethyl-3-methylimidazolium bis((trifluoromethyl)sulfonyl)imide,C8H11F6N3O4S2,391.3,Liquid,273.15,101.325,0.346 ± 0.014
1-ethyl-3-methylimidazolium bis((trifluoromethyl)sulfonyl)imide,C8H11F6N3O4S2,391.3,Liquid,283.15,101.325,0.533 ± 0.021
1-ethyl-3-methylimidazolium bis((trifluoromethyl)sulfonyl)imide,C8H11F6N3O4S2,391.3,Liquid,293.15,101.325,0.769 ± 0.031
1-ethyl-3-methylimidazolium bis((trifluoromethyl)sulfonyl)imide,C8H11F6N3O4S2,391.3,Liquid,303.15,101.325,1.052 ± 0.042
1-ethyl-3-methylimidazolium bis((trifluoromethyl)sulfonyl)imide,C8H11F6N3O4S2,391.3,Liquid,313.15,101.325,1.378 ± 0.055
1-ethyl-3-methylimidazolium bis((trifluoromethyl)sulfonyl)imide,C8H11F6N3O4S2,391.3,Liquid,323.15,101.325,1.746 ± 0.07
1-ethyl-3-methylimidazolium bis((trifluoromethyl)sulfonyl)imide,C8H11F6N3O4S2,391.3,Liquid,333.15,101.325,2.151 ± 0.086
1-ethyl-3-methylimidazolium bis((trifluoromethyl)sulfonyl)imide,C8H11F6N3O4S2,391.3,Liquid,343.15,101.325,2.588 ± 0.1
1-ethyl-3-methylimidazolium bis((trifluoromethyl)sulfonyl)imide,C8H11F6N3O4S2,391.3,Liquid,353.15,101.325,3.053 ± 0.12
1-ethyl-3-methylimidazolium bis((trifluoromethyl)sulfonyl)imide,C8H11F6N3O4S2,391.3,Liquid,363.15,101.325,3.542 ± 0.14
1-ethyl-3-methylimidazolium bis((trifluoromethyl)sulfonyl)imide,C8H11F6N3O4S2,391.3,Liquid,373.15,101.325,4.051 ± 0.16
1-butylpyridinium bis[(trifluoromethyl)sulfonyl]imide,C11H14F6N2O4S2,416.35,Liquid,263.1,101.325,0.042 ± 0.01
1-butylpyridinium bis[(trifluoromethyl)sulfonyl]imide,C11H14F6N2O4S2,416.35,Liquid,273.1,101.325,0.087 ± 0.015
1-butylpyridinium bis[(trifluoromethyl)sulfonyl]imide,C11H14F6N2O4S2,416.35,Liquid,283.1,101.325,0.158 ± 0.023
1-butylpyridinium bis[(trifluoromethyl)sulfonyl]imide,C11H14F6N2O4S2,416.35,Liquid,293.1,101.325,0.259 ± 0.035
1-butylpyridinium bis[(trifluoromethyl)sulfonyl]imide,C11H14F6N2O4S2,416.35,Liquid,303.1,101.325,0.394 ± 0.05
1-butylpyridinium bis[(trifluoromethyl)sulfonyl]imide,C11H14F6N2O4S2,416.35,Liquid,313.1,101.325,0.563 ± 0.068
1-butylpyridinium bis[(trifluoromethyl)sulfonyl]imide,C11H14F6N2O4S2,416.35,Liquid,323.1,101.325,0.767 ± 0.089
1-butylpyridinium bis[(trifluoromethyl)sulfonyl]imide,C11H14F6N2O4S2,416.35,Liquid,333.1,101.325,1.005 ± 0.11
1-butylpyridinium bis[(trifluoromethyl)sulfonyl]imide,C11H14F6N2O4S2,416.35,Liquid,343.1,101.325,1.275 ± 0.14
1-butylpyridinium bis[(trifluoromethyl)sulfonyl]imide,C11H14F6N2O4S2,416.35,Liquid,353.1,101.325,1.575 ± 0.17
1-butylpyridinium bis[(trifluoromethyl)sulfonyl]imide,C11H14F6N2O4S2,416.35,Liquid,363.1,101.325,1.902 ± 0.2
1-butylpyridinium bis[(trifluoromethyl)sulfonyl]imide,C11H14F6N2O4S2,416.35,Liquid,373.1,101.325,2.254 ± 0.24
1-butyl-1-methylpyrrolidinium bis(fluorosulfonyl)amide,C9H20F2N2O4S2,322.39,Liquid,263.1,101.325,0.0369 ± 0.0086
1-butyl-1-methylpyrrolidinium bis(fluorosulfonyl)amide,C9H20F2N2O4S2,322.39,Liquid,273.1,101.325,0.076 ± 0.012
1-butyl-1-methylpyrrolidinium bis(fluorosulfonyl)amide,C9H20F2N2O4S2,322.39,Liquid,283.1,101.325,0.136 ± 0.02
1-butyl-1-methylpyrrolidinium bis(fluorosulfonyl)amide,C9H20F2N2O4S2,322.39,Liquid,293.1,101.325,0.223 ± 0.03
1-butyl-1-methylpyrrolidinium bis(fluorosulfonyl)amide,C9H20F2N2O4S2,322.39,Liquid,303.1,101.325,0.339 ± 0.043
1-butyl-1-methylpyrrolidinium bis(fluorosulfonyl)amide,C9H20F2N2O4S2,322.39,Liquid,313.1,101.325,0.485 ± 0.058
1-butyl-1-methylpyrrolidinium bis(fluorosulfonyl)amide,C9H20F2N2O4S2,322.39,Liquid,323.1,101.325,0.663 ± 0.077
1-butyl-1-methylpyrrolidinium bis(fluorosulfonyl)amide,C9H20F2N2O4S2,322.39,Liquid,333.1,101.325,0.872 ± 0.098
1-butyl-1-methylpyrrolidinium bis(fluorosulfonyl)amide,C9H20F2N2O4S2,322.39,Liquid,343.1,101.325,1.11 ± 0.12
1-butyl-1-methylpyrrolidinium bis(fluorosulfonyl)amide,C9H20F2N2O4S2,322.39,Liquid,353.1,101.325,1.377 ± 0.15
1-butyl-1-methylpyrrolidinium bis(fluorosulfonyl)amide,C9H20F2N2O4S2,322.39,Liquid,363.1,101.325,1.669 ± 0.18
1-butyl-1-methylpyrrolidinium bis(fluorosulfonyl)amide,C9H20F2N2O4S2,322.39,Liquid,373.1,101.325,1.986 ± 0.21
butyltrimethylammonium bis(trifluoromethylsulfonyl)imide,C9H18F6N2O4S2,396.36,Liquid,263.1,101.325,0.0205 ± 0.0057
butyltrimethylammonium bis(trifluoromethylsulfonyl)imide,C9H18F6N2O4S2,396.36,Liquid,273.1,101.325,0.0471 ± 0.0086
butyltrimethylammonium bis(trifluoromethylsulfonyl)imide,C9H18F6N2O4S2,396.36,Liquid,283.1,101.325,0.093 ± 0.015
butyltrimethylammonium bis(trifluoromethylsulfonyl)imide,C9H18F6N2O4S2,396.36,Liquid,293.1,101.325,0.162 ± 0.023
butyltrimethylammonium bis(trifluoromethylsulfonyl)imide,C9H18F6N2O4S2,396.36,Liquid,303.1,101.325,0.259 ± 0.034
butyltrimethylammonium bis(trifluoromethylsulfonyl)imide,C9H18F6N2O4S2,396.36,Liquid,313.1,101.325,0.387 ± 0.048
butyltrimethylammonium bis(trifluoromethylsulfonyl)imide,C9H18F6N2O4S2,396.36,Liquid,323.1,101.325,0.547 ± 0.065
butyltrimethylammonium bis(trifluoromethylsulfonyl)imide,C9H18F6N2O4S2,396.36,Liquid,333.1,101.325,0.74 ± 0.085
butyltrimethylammonium bis(trifluoromethylsulfonyl)imide,C9H18F6N2O4S2,396.36,Liquid,343.1,101.325,0.96 ± 0.11
butyltrimethylammonium bis(trifluoromethylsulfonyl)imide,C9H18F6N2O4S2,396.36,Liquid,353.1,101.325,1.221 ± 0.13
butyltrimethylammonium bis(trifluoromethylsulfonyl)imide,C9H18F6N2O4S2,396.36,Liquid,363.1,101.325,1.506 ± 0.16
butyltrimethylammonium bis(trifluoromethylsulfonyl)imide,C9H18F6N2O4S2,396.36,Liquid,373.1,101.325,1.819 ± 0.19
1-butyl-3-methylimidazolium bis(trifluoromethylsulfonyl)imide,C10H15F6N3O4S2,419.36,Liquid,263.1,101.325,0.056 ± 0.013
1-butyl-3-methylimidazolium bis(trifluoromethylsulfonyl)imide,C10H15F6N3O4S2,419.36,Liquid,273.1,101.325,0.113 ± 0.018
1-butyl-3-methylimidazolium bis(trifluoromethylsulfonyl)imide,C10H15F6N3O4S2,419.36,Liquid,283.1,101.325,0.199 ± 0.029
1-butyl-3-methylimidazolium bis(trifluoromethylsulfonyl)imide,C10H15F6N3O4S2,419.36,Liquid,293.1,101.325,0.318 ± 0.042
1-butyl-3-methylimidazolium bis(trifluoromethylsulfonyl)imide,C10H15F6N3O4S2,419.36,Liquid,303.1,101.325,0.471 ± 0.058
1-butyl-3-methylimidazolium bis(trifluoromethylsulfonyl)imide,C10H15F6N3O4S2,419.36,Liquid,313.1,101.325,0.657 ± 0.077
1-butyl-3-methylimidazolium bis(trifluoromethylsulfonyl)imide,C10H15F6N3O4S2,419.36,Liquid,323.1,101.325,0.877 ± 0.099
1-butyl-3-methylimidazolium bis(trifluoromethylsulfonyl)imide,C10H15F6N3O4S2,419.36,Liquid,333.1,101.325,1.127 ± 0.12
1-butyl-3-methylimidazolium bis(trifluoromethylsulfonyl)imide,C10H15F6N3O4S2,419.36,Liquid,343.1,101.325,1.405 ± 0.15
1-butyl-3-methylimidazolium bis(trifluoromethylsulfonyl)imide,C10H15F6N3O4S2,419.36,Liquid,353.1,101.325,1.708 ± 0.18
1-butyl-3-methylimidazolium bis(trifluoromethylsulfonyl)imide,C10H15F6N3O4S2,419.36,Liquid,363.1,101.325,2.033 ± 0.21
1-butyl-3-methylimidazolium bis(trifluoromethylsulfonyl)imide,C10H15F6N3O4S2,419.36,Liquid,373.1,101.325,2.377 ± 0.25
"N,N-dimethylpropionamidium bis(trifluoromethanesulfonyl)amide",C7H12F6N2O5S2,382.29,Liquid,273.15,101.325,0.053 ± 0.001
"N,N-dimethylpropionamidium bis(trifluoromethanesulfonyl)amide",C7H12F6N2O5S2,382.29,Liquid,278.15,101.325,0.075 ± 0.002
"N,N-dimethylpropionamidium bis(trifluoromethanesulfonyl)amide",C7H12F6N2O5S2,382.29,Liquid,283.15,101.325,0.103 ± 0.002
"N,N-dimethylpropionamidium bis(trifluoromethanesulfonyl)amide",C7H12F6N2O5S2,382.29,Liquid,288.15,101.325,0.136 ± 0.003
"N,N-dimethylpropionamidium bis(trifluoromethanesulfonyl)amide",C7H12F6N2O5S2,382.29,Liquid,293.15,101.325,0.177 ± 0.004
"N,N-dimethylpropionamidium bis(trifluoromethanesulfonyl)amide",C7H12F6N2O5S2,382.29,Liquid,298.15,101.325,0.225 ± 0.005
"N,N-dimethylpropionamidium bis(trifluoromethanesulfonyl)amide",C7H12F6N2O5S2,382.29,Liquid,303.15,101.325,0.28 ± 0.006
"N,N-dimethylpropionamidium bis(trifluoromethanesulfonyl)amide",C7H12F6N2O5S2,382.29,Liquid,313.15,101.325,0.415 ± 0.008
"N,N-dimethylpropionamidium bis(trifluoromethanesulfonyl)amide",C7H12F6N2O5S2,382.29,Liquid,323.15,101.325,0.585 ± 0.012
"N,N-dimethylpropionamidium bis(trifluoromethanesulfonyl)amide",C7H12F6N2O5S2,382.29,Liquid,333.15,101.325,0.787 ± 0.016
"N,N-dimethylpropionamidium bis(trifluoromethanesulfonyl)amide",C7H12F6N2O5S2,382.29,Liquid,343.15,101.325,1.014 ± 0.02
"N,N-dimethylpropionamidium bis(trifluoromethanesulfonyl)amide",C7H12F6N2O5S2,382.29,Liquid,353.15,101.325,1.277 ± 0.026
"N,N-dimethylformamide bis 1,1,1-trifluoro-N-((trifluoromethyl)sulfonyl)methanesulfonamide (1:1)",C5H8F6N2O5S2,354.24,Liquid,273.15,101.325,0.224 ± 0.005
"N,N-dimethylformamide bis 1,1,1-trifluoro-N-((trifluoromethyl)sulfonyl)methanesulfonamide (1:1)",C5H8F6N2O5S2,354.24,Liquid,278.15,101.325,0.293 ± 0.006
"N,N-dimethylformamide bis 1,1,1-trifluoro-N-((trifluoromethyl)sulfonyl)methanesulfonamide (1:1)",C5H8F6N2O5S2,354.24,Liquid,283.15,101.325,0.373 ± 0.007
"N,N-dimethylformamide bis 1,1,1-trifluoro-N-((trifluoromethyl)sulfonyl)methanesulfonamide (1:1)",C5H8F6N2O5S2,354.24,Liquid,288.15,101.325,0.465 ± 0.009
"N,N-dimethylformamide bis 1,1,1-trifluoro-N-((trifluoromethyl)sulfonyl)methanesulfonamide (1:1)",C5H8F6N2O5S2,354.24,Liquid,293.15,101.325,0.57 ± 0.011
"N,N-dimethylformamide bis 1,1,1-trifluoro-N-((trifluoromethyl)sulfonyl)methanesulfonamide (1:1)",C5H8F6N2O5S2,354.24,Liquid,298.15,101.325,0.687 ± 0.014
"N,N-dimethylformamide bis 1,1,1-trifluoro-N-((trifluoromethyl)sulfonyl)methanesulfonamide (1:1)",C5H8F6N2O5S2,354.24,Liquid,303.15,101.325,0.815 ± 0.016
"N,N-dimethylformamide bis 1,1,1-trifluoro-N-((trifluoromethyl)sulfonyl)methanesulfonamide (1:1)",C5H8F6N2O5S2,354.24,Liquid,313.15,101.325,1.108 ± 0.022
"N,N-dimethylformamide bis 1,1,1-trifluoro-N-((trifluoromethyl)sulfonyl)methanesulfonamide (1:1)",C5H8F6N2O5S2,354.24,Liquid,323.15,101.325,1.441 ± 0.029
"N,N-dimethylformamide bis 1,1,1-trifluoro-N-((trifluoromethyl)sulfonyl)methanesulfonamide (1:1)",C5H8F6N2O5S2,354.24,Liquid,333.15,101.325,1.808 ± 0.036
"N,N-dimethylformamide bis 1,1,1-trifluoro-N-((trifluoromethyl)sulfonyl)methanesulfonamide (1:1)",C5H8F6N2O5S2,354.24,Liquid,343.15,101.325,2.21 ± 0.044
"N,N-dimethylformamide bis 1,1,1-trifluoro-N-((trifluoromethyl)sulfonyl)methanesulfonamide (1:1)",C5H8F6N2O5S2,354.24,Liquid,353.15,101.325,2.645 ± 0.053
N-methylpyrrolidone tetrafluoroborate,C5H10BF4NO,186.94,Liquid,306,101.325,0.000214 ± 3e-06
N-methylpyrrolidone tetrafluoroborate,C5H10BF4NO,186.94,Liquid,308.3,101.325,0.000245 ± 4e-06
N-methylpyrrolidone tetrafluoroborate,C5H10BF4NO,186.94,Liquid,313,101.325,0.00032 ± 1e-05
N-methylpyrrolidone tetrafluoroborate,C5H10BF4NO,186.94,Liquid,318,101.325,0.00041 ± 1e-05
N-methylpyrrolidone tetrafluoroborate,C5H10BF4NO,186.94,Liquid,323,101.325,0.000509 ± 7e-06
N-methylpyrrolidone tetrafluoroborate,C5H10BF4NO,186.94,Liquid,328,101.325,0.00062 ± 1e-05
N-methylpyrrolidone tetrafluoroborate,C5H10BF4NO,186.94,Liquid,333,101.325,0.000732 ± 9e-06
N-methylpyrrolidone tetrafluoroborate,C5H10BF4NO,186.94,Liquid,339,101.325,0.000902 ± 1.1e-05
N-methylpyrrolidone tetrafluoroborate,C5H10BF4NO,186.94,Liquid,343,101.325,0.001012 ± 1.2e-05
N-methylpyrrolidone tetrafluoroborate,C5H10BF4NO,186.94,Liquid,348,101.325,0.001156 ± 1.3e-05
N-methylpyrrolidone tetrafluoroborate,C5H10BF4NO,186.94,Liquid,353,101.325,0.001314 ± 1.5e-05
N-methylpyrrolidone tetrafluoroborate,C5H10BF4NO,186.94,Liquid,358.3,101.325,0.001514 ± 1.7e-05
1-butyl-3-methylimidazolium dihydrogen phosphate,C8H17N2O4P,236.21,Liquid,288.15,101.325,0.303 ± 0.03
1-butyl-3-methylimidazolium dihydrogen phosphate,C8H17N2O4P,236.21,Liquid,293.15,101.325,0.359 ± 0.036
1-butyl-3-methylimidazolium dihydrogen phosphate,C8H17N2O4P,236.21,Liquid,298.15,101.325,0.419 ± 0.042
1-butyl-3-methylimidazolium dihydrogen phosphate,C8H17N2O4P,236.21,Liquid,303.15,101.325,0.483 ± 0.048
1-butyl-3-methylimidazolium dihydrogen phosphate,C8H17N2O4P,236.21,Liquid,308.15,101.325,0.555 ± 0.056
1-butyl-3-methylimidazolium dihydrogen phosphate,C8H17N2O4P,236.21,Liquid,313.15,101.325,0.628 ± 0.063
1-butyl-3-methylimidazolium dihydrogen phosphate,C8H17N2O4P,236.21,Liquid,318.15,101.325,0.707 ± 0.071
1-butyl-3-methylimidazolium dihydrogen phosphate,C8H17N2O4P,236.21,Liquid,323.15,101.325,0.788 ± 0.079
1-butyl-3-methylimidazolium dihydrogen phosphate,C8H17N2O4P,236.21,Liquid,328.15,101.325,0.868 ± 0.087
1-butyl-3-methylimidazolium dihydrogen phosphate,C8H17N2O4P,236.21,Liquid,333.15,101.325,0.965 ± 0.097
1-butyl-3-methylimidazolium dihydrogen phosphate,C8H17N2O4P,236.21,Liquid,338.15,101.325,1.059 ± 0.11
1-butyl-3-methylimidazolium dihydrogen phosphate,C8H17N2O4P,236.21,Liquid,343.15,101.325,1.159 ± 0.12
1-methyl-3-propylimidazolium dihydrogen phosphate,C7H15N2O4P,222.18,Liquid,288.15,101.325,0.469 ± 0.047
1-methyl-3-propylimidazolium dihydrogen phosphate,C7H15N2O4P,222.18,Liquid,293.15,101.325,0.536 ± 0.054
1-methyl-3-propylimidazolium dihydrogen phosphate,C7H15N2O4P,222.18,Liquid,298.15,101.325,0.613 ± 0.061
1-methyl-3-propylimidazolium dihydrogen phosphate,C7H15N2O4P,222.18,Liquid,303.15,101.325,0.693 ± 0.069
1-methyl-3-propylimidazolium dihydrogen phosphate,C7H15N2O4P,222.18,Liquid,308.15,101.325,0.785 ± 0.079
1-methyl-3-propylimidazolium dihydrogen phosphate,C7H15N2O4P,222.18,Liquid,313.15,101.325,0.879 ± 0.088
1-methyl-3-propylimidazolium dihydrogen phosphate,C7H15N2O4P,222.18,Liquid,318.15,101.325,0.977 ± 0.098
1-methyl-3-propylimidazolium dihydrogen phosphate,C7H15N2O4P,222.18,Liquid,323.15,101.325,1.082 ± 0.11
1-methyl-3-propylimidazolium dihydrogen phosphate,C7H15N2O4P,222.18,Liquid,328.15,101.325,1.186 ± 0.12
1-methyl-3-propylimidazolium dihydrogen phosphate,C7H15N2O4P,222.18,Liquid,333.15,101.325,1.302 ± 0.13
1-methyl-3-propylimidazolium dihydrogen phosphate,C7H15N2O4P,222.18,Liquid,338.15,101.325,1.412 ± 0.14
1-methyl-3-propylimidazolium dihydrogen phosphate,C7H15N2O4P,222.18,Liquid,343.15,101.325,1.546 ± 0.15
3-methyl-1-pentylimidazolium hydrogen carbonate,C10H18N2O3,214.26,Liquid,288.15,101.325,0.143 ± 0.014
3-methyl-1-pentylimidazolium hydrogen carbonate,C10H18N2O3,214.26,Liquid,293.15,101.325,0.193 ± 0.019
3-methyl-1-pentylimidazolium hydrogen carbonate,C10H18N2O3,214.26,Liquid,298.15,101.325,0.248 ± 0.025
3-methyl-1-pentylimidazolium hydrogen carbonate,C10H18N2O3,214.26,Liquid,303.15,101.325,0.305 ± 0.031
3-methyl-1-pentylimidazolium hydrogen carbonate,C10H18N2O3,214.26,Liquid,308.15,101.325,0.367 ± 0.037
3-methyl-1-pentylimidazolium hydrogen carbonate,C10H18N2O3,214.26,Liquid,313.15,101.325,0.428 ± 0.043
3-methyl-1-pentylimidazolium hydrogen carbonate,C10H18N2O3,214.26,Liquid,318.15,101.325,0.489 ± 0.049
3-methyl-1-pentylimidazolium hydrogen carbonate,C10H18N2O3,214.26,Liquid,323.15,101.325,0.553 ± 0.055
3-methyl-1-pentylimidazolium hydrogen carbonate,C10H18N2O3,214.26,Liquid,328.15,101.325,0.612 ± 0.061
3-methyl-1-pentylimidazolium hydrogen carbonate,C10H18N2O3,214.26,Liquid,333.15,101.325,0.671 ± 0.067
3-methyl-1-pentylimidazolium hydrogen carbonate,C10H18N2O3,214.26,Liquid,338.15,101.325,0.733 ± 0.073
3-methyl-1-pentylimidazolium hydrogen carbonate,C10H18N2O3,214.26,Liquid,343.15,101.325,0.794 ± 0.079
1-butyl-3-methylimidazolium hydrogen carbonate,C9H16N2O3,200.24,Liquid,288.15,101.325,0.274 ± 0.027
1-butyl-3-methylimidazolium hydrogen carbonate,C9H16N2O3,200.24,Liquid,293.15,101.325,0.322 ± 0.032
1-butyl-3-methylimidazolium hydrogen carbonate,C9H16N2O3,200.24,Liquid,298.15,101.325,0.376 ± 0.038
1-butyl-3-methylimidazolium hydrogen carbonate,C9H16N2O3,200.24,Liquid,303.15,101.325,0.439 ± 0.044
1-butyl-3-methylimidazolium hydrogen carbonate,C9H16N2O3,200.24,Liquid,308.15,101.325,0.496 ± 0.05
1-butyl-3-methylimidazolium hydrogen carbonate,C9H16N2O3,200.24,Liquid,313.15,101.325,0.557 ± 0.056
1-butyl-3-methylimidazolium hydrogen carbonate,C9H16N2O3,200.24,Liquid,318.15,101.325,0.622 ± 0.062
1-butyl-3-methylimidazolium hydrogen carbonate,C9H16N2O3,200.24,Liquid,323.15,101.325,0.689 ± 0.069
1-butyl-3-methylimidazolium hydrogen carbonate,C9H16N2O3,200.24,Liquid,328.15,101.325,0.755 ± 0.076
1-butyl-3-methylimidazolium hydrogen carbonate,C9H16N2O3,200.24,Liquid,333.15,101.325,0.823 ± 0.082
1-butyl-3-methylimidazolium hydrogen carbonate,C9H16N2O3,200.24,Liquid,338.15,101.325,0.893 ± 0.089
1-butyl-3-methylimidazolium hydrogen carbonate,C9H16N2O3,200.24,Liquid,343.15,101.325,0.963 ± 0.096
1-metyl-3-propylimidazolium hydrogen carbonate,C8H14N2O3,186.21,Liquid,288.15,101.325,0.487 ± 0.049
1-metyl-3-propylimidazolium hydrogen carbonate,C8H14N2O3,186.21,Liquid,293.15,101.325,0.547 ± 0.055
1-metyl-3-propylimidazolium hydrogen carbonate,C8H14N2O3,186.21,Liquid,298.15,101.325,0.606 ± 0.061
1-metyl-3-propylimidazolium hydrogen carbonate,C8H14N2O3,186.21,Liquid,303.15,101.325,0.662 ± 0.066
1-metyl-3-propylimidazolium hydrogen carbonate,C8H14N2O3,186.21,Liquid,308.15,101.325,0.725 ± 0.073
1-metyl-3-propylimidazolium hydrogen carbonate,C8H14N2O3,186.21,Liquid,313.15,101.325,0.785 ± 0.079
1-metyl-3-propylimidazolium hydrogen carbonate,C8H14N2O3,186.21,Liquid,318.15,101.325,0.846 ± 0.085
1-metyl-3-propylimidazolium hydrogen carbonate,C8H14N2O3,186.21,Liquid,323.15,101.325,0.908 ± 0.091
1-metyl-3-propylimidazolium hydrogen carbonate,C8H14N2O3,186.21,Liquid,328.15,101.325,0.968 ± 0.097
1-metyl-3-propylimidazolium hydrogen carbonate,C8H14N2O3,186.21,Liquid,333.15,101.325,1.026 ± 0.1
1-metyl-3-propylimidazolium hydrogen carbonate,C8H14N2O3,186.21,Liquid,338.15,101.325,1.083 ± 0.11
1-metyl-3-propylimidazolium hydrogen carbonate,C8H14N2O3,186.21,Liquid,343.15,101.325,1.142 ± 0.11
1-methyl-3-pentylimidazolium dihydrogen phosphate,C9H19N2O4P,250.23,Liquid,288.15,101.325,0.164 ± 0.016
1-methyl-3-pentylimidazolium dihydrogen phosphate,C9H19N2O4P,250.23,Liquid,293.15,101.325,0.201 ± 0.02
1-methyl-3-pentylimidazolium dihydrogen phosphate,C9H19N2O4P,250.23,Liquid,298.15,101.325,0.243 ± 0.024
1-methyl-3-pentylimidazolium dihydrogen phosphate,C9H19N2O4P,250.23,Liquid,303.15,101.325,0.29 ± 0.029
1-methyl-3-pentylimidazolium dihydrogen phosphate,C9H19N2O4P,250.23,Liquid,308.15,101.325,0.341 ± 0.034
1-methyl-3-pentylimidazolium dihydrogen phosphate,C9H19N2O4P,250.23,Liquid,313.15,101.325,0.398 ± 0.04
1-methyl-3-pentylimidazolium dihydrogen phosphate,C9H19N2O4P,250.23,Liquid,318.15,101.325,0.457 ± 0.046
1-methyl-3-pentylimidazolium dihydrogen phosphate,C9H19N2O4P,250.23,Liquid,323.15,101.325,0.523 ± 0.052
1-methyl-3-pentylimidazolium dihydrogen phosphate,C9H19N2O4P,250.23,Liquid,328.15,101.325,0.588 ± 0.059
1-methyl-3-pentylimidazolium dihydrogen phosphate,C9H19N2O4P,250.23,Liquid,333.15,101.325,0.665 ± 0.067
1-methyl-3-pentylimidazolium dihydrogen phosphate,C9H19N2O4P,250.23,Liquid,338.15,101.325,0.744 ± 0.074
1-methyl-3-pentylimidazolium dihydrogen phosphate,C9H19N2O4P,250.23,Liquid,343.15,101.325,0.825 ± 0.083
1-ethyl-3-methylimidazolium decyl sulfate,C16H32N2O4S,348.5,Liquid,298.15,101.325,0.0394 ± 0.0024
1-ethyl-3-methylimidazolium decyl sulfate,C16H32N2O4S,348.5,Liquid,303.15,101.325,0.0528 ± 0.0032
1-ethyl-3-methylimidazolium decyl sulfate,C16H32N2O4S,348.5,Liquid,308.15,101.325,0.0683 ± 0.0042
1-ethyl-3-methylimidazolium decyl sulfate,C16H32N2O4S,348.5,Liquid,308.15,101.325,0.0693 ± 0.0042
1-ethyl-3-methylimidazolium decyl sulfate,C16H32N2O4S,348.5,Liquid,313.15,101.325,0.0887 ± 0.0054
1-ethyl-3-methylimidazolium decyl sulfate,C16H32N2O4S,348.5,Liquid,323.15,101.325,0.138 ± 0.008
1-ethyl-3-methylimidazolium decyl sulfate,C16H32N2O4S,348.5,Liquid,333.15,101.325,0.202 ± 0.012
1-ethyl-3-methylimidazolium decyl sulfate,C16H32N2O4S,348.5,Liquid,343.15,101.325,0.293 ± 0.018
1-ethyl-3-methylimidazolium decyl sulfate,C16H32N2O4S,348.5,Liquid,353.15,101.325,0.393 ± 0.024
1-ethyl-3-methylimidazolium decyl sulfate,C16H32N2O4S,348.5,Liquid,363.15,101.325,0.51 ± 0.03
1-ethyl-3-methylimidazolium decyl sulfate,C16H32N2O4S,348.5,Liquid,372.95,101.325,0.639 ± 0.038
N-(2-hydroxyethyl)benzenaminium propionate,C11H17NO3,211.26,Liquid,293.15,100,0.000287 ± 1.1e-05
N-(2-hydroxyethyl)benzenaminium propionate,C11H17NO3,211.26,Liquid,298.15,100,0.000308 ± 1.2e-05
N-(2-hydroxyethyl)benzenaminium propionate,C11H17NO3,211.26,Liquid,303.15,100,0.000353 ± 1.4e-05
N-(2-hydroxyethyl)benzenaminium propionate,C11H17NO3,211.26,Liquid,308.15,100,0.000399 ± 1.6e-05
N-(2-hydroxyethyl)benzenaminium propionate,C11H17NO3,211.26,Liquid,313.15,100,0.000438 ± 1.8e-05
N-(2-hydroxyethyl)benzenaminium propionate,C11H17NO3,211.26,Liquid,318.15,100,0.000526 ± 2.1e-05
N-(2-hydroxyethyl)benzenaminium propionate,C11H17NO3,211.26,Liquid,323.15,100,0.000584 ± 2.3e-05
N-(2-hydroxyethyl)benzenaminium propionate,C11H17NO3,211.26,Liquid,328.15,100,0.000645 ± 2.6e-05
N-(2-hydroxyethyl)benzenaminium propionate,C11H17NO3,211.26,Liquid,333.15,100,0.000704 ± 2.8e-05
N-(2-hydroxyethyl)benzenaminium propionate,C11H17NO3,211.26,Liquid,338.15,100,0.000788 ± 3.2e-05
N-(2-hydroxyethyl)benzenaminium propionate,C11H17NO3,211.26,Liquid,343.15,100,0.000884 ± 3.5e-05
N-(2-hydroxyethyl)benzenaminium butyrate,C12H19NO3,225.29,Liquid,293.15,100,0.000401 ± 1.6e-05
N-(2-hydroxyethyl)benzenaminium butyrate,C12H19NO3,225.29,Liquid,298.15,100,0.000435 ± 1.7e-05
N-(2-hydroxyethyl)benzenaminium butyrate,C12H19NO3,225.29,Liquid,303.15,100,0.000469 ± 1.9e-05
N-(2-hydroxyethyl)benzenaminium butyrate,C12H19NO3,225.29,Liquid,308.15,100,0.000529 ± 2.1e-05
N-(2-hydroxyethyl)benzenaminium butyrate,C12H19NO3,225.29,Liquid,313.15,100,0.000583 ± 2.3e-05
N-(2-hydroxyethyl)benzenaminium butyrate,C12H19NO3,225.29,Liquid,318.15,100,0.000672 ± 2.7e-05
N-(2-hydroxyethyl)benzenaminium butyrate,C12H19NO3,225.29,Liquid,323.15,100,0.000786 ± 3.1e-05
N-(2-hydroxyethyl)benzenaminium butyrate,C12H19NO3,225.29,Liquid,328.15,100,0.000897 ± 3.6e-05
N-(2-hydroxyethyl)benzenaminium butyrate,C12H19NO3,225.29,Liquid,333.15,100,0.001008 ± 4e-05
N-(2-hydroxyethyl)benzenaminium butyrate,C12H19NO3,225.29,Liquid,338.15,100,0.001115 ± 4.5e-05
N-(2-hydroxyethyl)benzenaminium butyrate,C12H19NO3,225.29,Liquid,343.15,100,0.001289 ± 5.2e-05
N-(2-hydroxyethyl)benzenaminium pentanoate,C13H21NO3,239.31,Liquid,293.15,100,0.000504 ± 2e-05
N-(2-hydroxyethyl)benzenaminium pentanoate,C13H21NO3,239.31,Liquid,298.15,100,0.000603 ± 2.4e-05
N-(2-hydroxyethyl)benzenaminium pentanoate,C13H21NO3,239.31,Liquid,303.15,100,0.000706 ± 2.8e-05
