Repository: wangyingxie/ILP

# ILP
This repository is the place where you can find ML codes for prediction of IL properties.
1.  Document Introduction 
  1.	output folder：Used to store the output files for the ILP Class.
  2.	ILP.py：Source code of ILP Class.
2. ILP Class Introduction
1.	dataCrawler(parser="html.parser",url="https://iolitec.de/en/products/list")
Default parser is "html.parser" and the target URL is https://iolitec.de/en/products/list. By using this method, the properties and chemical formula of the ion pairs in the URL can be crawled and cleaned. The final data will be exported as "dataset_iolitech.csv".

File: output/ionic_liquid_ILthermo_conductivcity.csv (part 12 of 20)
Label,Formula,Mol weight,Phase,"Temperature, K","Pressure, kPa","Electrical conductivity, S/m"
N-(2-hydroxyethyl)benzenaminium pentanoate,C13H21NO3,239.31,Liquid,308.15,100,0.000843 ± 3.4e-05
N-(2-hydroxyethyl)benzenaminium pentanoate,C13H21NO3,239.31,Liquid,313.15,100,0.000956 ± 3.8e-05
N-(2-hydroxyethyl)benzenaminium pentanoate,C13H21NO3,239.31,Liquid,318.15,100,0.001095 ± 4.4e-05
N-(2-hydroxyethyl)benzenaminium pentanoate,C13H21NO3,239.31,Liquid,323.15,100,0.001255 ± 5e-05
N-(2-hydroxyethyl)benzenaminium pentanoate,C13H21NO3,239.31,Liquid,328.15,100,0.001414 ± 5.7e-05
N-(2-hydroxyethyl)benzenaminium pentanoate,C13H21NO3,239.31,Liquid,333.15,100,0.001612 ± 6.5e-05
N-(2-hydroxyethyl)benzenaminium pentanoate,C13H21NO3,239.31,Liquid,338.15,100,0.001829 ± 7.3e-05
N-(2-hydroxyethyl)benzenaminium pentanoate,C13H21NO3,239.31,Liquid,343.15,100,0.002076 ± 8.3e-05
N-(2-hydroxyethyl)benzenaminium hexanoate,C14H23NO3,253.34,Liquid,293.15,100,0.000831 ± 3.3e-05
N-(2-hydroxyethyl)benzenaminium hexanoate,C14H23NO3,253.34,Liquid,298.15,100,0.000954 ± 3.8e-05
N-(2-hydroxyethyl)benzenaminium hexanoate,C14H23NO3,253.34,Liquid,303.15,100,0.001089 ± 4.4e-05
N-(2-hydroxyethyl)benzenaminium hexanoate,C14H23NO3,253.34,Liquid,308.15,100,0.001246 ± 5e-05
N-(2-hydroxyethyl)benzenaminium hexanoate,C14H23NO3,253.34,Liquid,313.15,100,0.001411 ± 5.6e-05
N-(2-hydroxyethyl)benzenaminium hexanoate,C14H23NO3,253.34,Liquid,318.15,100,0.001569 ± 6.3e-05
N-(2-hydroxyethyl)benzenaminium hexanoate,C14H23NO3,253.34,Liquid,323.15,100,0.001734 ± 6.9e-05
N-(2-hydroxyethyl)benzenaminium hexanoate,C14H23NO3,253.34,Liquid,328.15,100,0.001915 ± 7.7e-05
N-(2-hydroxyethyl)benzenaminium hexanoate,C14H23NO3,253.34,Liquid,333.15,100,0.002074 ± 8.3e-05
N-(2-hydroxyethyl)benzenaminium hexanoate,C14H23NO3,253.34,Liquid,338.15,100,0.002255 ± 9e-05
N-(2-hydroxyethyl)benzenaminium hexanoate,C14H23NO3,253.34,Liquid,343.15,100,0.002472 ± 9.9e-05
1-butyl-3-methylimidazolium hexafluoroantimonate,C8H15F6N2Sb,374.97,Liquid,293.15,101.325,0.22 ± 0.065
1-butyl-3-methylimidazolium hexafluoroantimonate,C8H15F6N2Sb,374.97,Liquid,298.15,101.325,0.273 ± 0.065
1-butyl-3-methylimidazolium hexafluoroantimonate,C8H15F6N2Sb,374.97,Liquid,303.15,101.325,0.328 ± 0.065
1-butyl-3-methylimidazolium hexafluoroantimonate,C8H15F6N2Sb,374.97,Liquid,308.15,101.325,0.378 ± 0.065
1-butyl-3-methylimidazolium hexafluoroantimonate,C8H15F6N2Sb,374.97,Liquid,313.15,101.325,0.456 ± 0.065
1-butyl-3-methylimidazolium hexafluoroantimonate,C8H15F6N2Sb,374.97,Liquid,318.15,101.325,0.54 ± 0.065
1-butyl-3-methylimidazolium hexafluoroantimonate,C8H15F6N2Sb,374.97,Liquid,323.15,101.325,0.621 ± 0.065
1-butyl-3-methylimidazolium hexafluoroantimonate,C8H15F6N2Sb,374.97,Liquid,328.15,101.325,0.708 ± 0.065
1-butyl-3-methylimidazolium hexafluoroantimonate,C8H15F6N2Sb,374.97,Liquid,333.15,101.325,0.916 ± 0.065
1-butyl-3-methylimidazolium hexafluoroantimonate,C8H15F6N2Sb,374.97,Liquid,338.15,101.325,1.031 ± 0.065
1-butyl-3-methylimidazolium hexafluoroantimonate,C8H15F6N2Sb,374.97,Liquid,343.15,101.325,1.136 ± 0.065
"N,N-diethyl-2-methoxy-N-methylethan-1-aminium trifluoro(trifluoromethyl)borate",C9H20BF6NO,283.07,Liquid,253.15,101.325,0.022 ± 0.0002
"N,N-diethyl-2-methoxy-N-methylethan-1-aminium trifluoro(trifluoromethyl)borate",C9H20BF6NO,283.07,Liquid,263.15,101.325,0.0474 ± 0.0005
"N,N-diethyl-2-methoxy-N-methylethan-1-aminium trifluoro(trifluoromethyl)borate",C9H20BF6NO,283.07,Liquid,273.15,101.325,0.0897 ± 0.0009
"N,N-diethyl-2-methoxy-N-methylethan-1-aminium trifluoro(trifluoromethyl)borate",C9H20BF6NO,283.07,Liquid,283.15,101.325,0.156 ± 0.002
"N,N-diethyl-2-methoxy-N-methylethan-1-aminium trifluoro(trifluoromethyl)borate",C9H20BF6NO,283.07,Liquid,293.15,101.325,0.249 ± 0.003
"N,N-diethyl-2-methoxy-N-methylethan-1-aminium trifluoro(trifluoromethyl)borate",C9H20BF6NO,283.07,Liquid,303.15,101.325,0.373 ± 0.004
"N,N-diethyl-2-methoxy-N-methylethan-1-aminium trifluoro(trifluoromethyl)borate",C9H20BF6NO,283.07,Liquid,313.15,101.325,0.53 ± 0.005
"N,N-diethyl-2-methoxy-N-methylethan-1-aminium trifluoro(trifluoromethyl)borate",C9H20BF6NO,283.07,Liquid,323.15,101.325,0.72 ± 0.007
"N,N-diethyl-2-methoxy-N-methylethan-1-aminium trifluoro(trifluoromethyl)borate",C9H20BF6NO,283.07,Liquid,333.15,101.325,0.937 ± 0.009
"N,N-diethyl-2-methoxy-N-methylethan-1-aminium trifluoro(trifluoromethyl)borate",C9H20BF6NO,283.07,Liquid,343.15,101.325,1.16 ± 0.01
"N,N-diethyl-2-methoxy-N-methylethan-1-aminium trifluoro(trifluoromethyl)borate",C9H20BF6NO,283.07,Liquid,353.15,101.325,1.42 ± 0.02
1-butyl-1-methylpiperidinium phenyltrifluoroborate,C16H27BF3N,301.2,Liquid,303,101.325,0.033 ± 0.003
1-butyl-1-methylpiperidinium phenyltrifluoroborate,C16H27BF3N,301.2,Liquid,308,101.325,0.047 ± 0.005
1-butyl-1-methylpiperidinium phenyltrifluoroborate,C16H27BF3N,301.2,Liquid,313,101.325,0.064 ± 0.006
1-butyl-1-methylpiperidinium phenyltrifluoroborate,C16H27BF3N,301.2,Liquid,318,101.325,0.088 ± 0.009
1-butyl-1-methylpiperidinium phenyltrifluoroborate,C16H27BF3N,301.2,Liquid,323,101.325,0.114 ± 0.011
1-butyl-1-methylpiperidinium phenyltrifluoroborate,C16H27BF3N,301.2,Liquid,328,101.325,0.15 ± 0.015
1-butyl-1-methylpiperidinium phenyltrifluoroborate,C16H27BF3N,301.2,Liquid,333,101.325,0.197 ± 0.02
1-butyl-1-methylpiperidinium phenyltrifluoroborate,C16H27BF3N,301.2,Liquid,338,101.325,0.255 ± 0.026
1-butyl-1-methylpiperidinium phenyltrifluoroborate,C16H27BF3N,301.2,Liquid,343,101.325,0.321 ± 0.032
1-butyl-1-methylpiperidinium phenyltrifluoroborate,C16H27BF3N,301.2,Liquid,348,101.325,0.416 ± 0.042
1-butyl-1-methylpiperidinium phenyltrifluoroborate,C16H27BF3N,301.2,Liquid,353,101.325,0.494 ± 0.049
tributylmethylammonium phenyltrifluoroborate,C19H35BF3N,345.3,Liquid,303,101.325,0.011 ± 0.001
tributylmethylammonium phenyltrifluoroborate,C19H35BF3N,345.3,Liquid,308,101.325,0.016 ± 0.002
tributylmethylammonium phenyltrifluoroborate,C19H35BF3N,345.3,Liquid,313,101.325,0.022 ± 0.002
tributylmethylammonium phenyltrifluoroborate,C19H35BF3N,345.3,Liquid,318,101.325,0.033 ± 0.003
tributylmethylammonium phenyltrifluoroborate,C19H35BF3N,345.3,Liquid,323,101.325,0.042 ± 0.004
tributylmethylammonium phenyltrifluoroborate,C19H35BF3N,345.3,Liquid,328,101.325,0.057 ± 0.006
tributylmethylammonium phenyltrifluoroborate,C19H35BF3N,345.3,Liquid,333,101.325,0.076 ± 0.008
tributylmethylammonium phenyltrifluoroborate,C19H35BF3N,345.3,Liquid,338,101.325,0.1 ± 0.01
tributylmethylammonium phenyltrifluoroborate,C19H35BF3N,345.3,Liquid,343,101.325,0.131 ± 0.013
tributylmethylammonium phenyltrifluoroborate,C19H35BF3N,345.3,Liquid,348,101.325,0.168 ± 0.017
tributylmethylammonium phenyltrifluoroborate,C19H35BF3N,345.3,Liquid,353,101.325,0.227 ± 0.023
1-butyl-3-methylimidazolium tetrafluoroborate,C8H15BF4N2,226.03,Liquid,303,101.325,0.416 ± 0.042
1-butyl-3-methylimidazolium tetrafluoroborate,C8H15BF4N2,226.03,Liquid,308,101.325,0.508 ± 0.051
1-butyl-3-methylimidazolium tetrafluoroborate,C8H15BF4N2,226.03,Liquid,313,101.325,0.613 ± 0.061
1-butyl-3-methylimidazolium tetrafluoroborate,C8H15BF4N2,226.03,Liquid,318,101.325,0.739 ± 0.074
1-butyl-3-methylimidazolium tetrafluoroborate,C8H15BF4N2,226.03,Liquid,323,101.325,0.866 ± 0.087
1-butyl-3-methylimidazolium tetrafluoroborate,C8H15BF4N2,226.03,Liquid,328,101.325,1.014 ± 0.1
1-butyl-3-methylimidazolium tetrafluoroborate,C8H15BF4N2,226.03,Liquid,333,101.325,1.189 ± 0.12
1-butyl-3-methylimidazolium tetrafluoroborate,C8H15BF4N2,226.03,Liquid,338,101.325,1.372 ± 0.14
1-butyl-3-methylimidazolium tetrafluoroborate,C8H15BF4N2,226.03,Liquid,343,101.325,1.562 ± 0.16
1-butyl-3-methylimidazolium tetrafluoroborate,C8H15BF4N2,226.03,Liquid,348,101.325,1.857 ± 0.19
1-butyl-3-methylimidazolium tetrafluoroborate,C8H15BF4N2,226.03,Liquid,353,101.325,2.144 ± 0.21
1-butyl-3-methylimidazolium phenyltrifluoroborate,C14H20BF3N2,284.13,Liquid,303,101.325,0.241 ± 0.024
1-butyl-3-methylimidazolium phenyltrifluoroborate,C14H20BF3N2,284.13,Liquid,308,101.325,0.294 ± 0.029
1-butyl-3-methylimidazolium phenyltrifluoroborate,C14H20BF3N2,284.13,Liquid,313,101.325,0.36 ± 0.036
1-butyl-3-methylimidazolium phenyltrifluoroborate,C14H20BF3N2,284.13,Liquid,318,101.325,0.434 ± 0.043
1-butyl-3-methylimidazolium phenyltrifluoroborate,C14H20BF3N2,284.13,Liquid,323,101.325,0.516 ± 0.052
1-butyl-3-methylimidazolium phenyltrifluoroborate,C14H20BF3N2,284.13,Liquid,328,101.325,0.596 ± 0.06
1-butyl-3-methylimidazolium phenyltrifluoroborate,C14H20BF3N2,284.13,Liquid,333,101.325,0.708 ± 0.071
1-butyl-3-methylimidazolium phenyltrifluoroborate,C14H20BF3N2,284.13,Liquid,338,101.325,0.818 ± 0.082
1-butyl-3-methylimidazolium phenyltrifluoroborate,C14H20BF3N2,284.13,Liquid,343,101.325,0.917 ± 0.092
1-butyl-3-methylimidazolium phenyltrifluoroborate,C14H20BF3N2,284.13,Liquid,348,101.325,1.059 ± 0.11
1-butyl-3-methylimidazolium phenyltrifluoroborate,C14H20BF3N2,284.13,Liquid,353,101.325,1.19 ± 0.12
1-ethyl-3-methylimidazolium phenyltrifluoroborate,C12H16BF3N2,256.08,Liquid,303,101.325,0.668 ± 0.067
1-ethyl-3-methylimidazolium phenyltrifluoroborate,C12H16BF3N2,256.08,Liquid,308,101.325,0.783 ± 0.078
1-ethyl-3-methylimidazolium phenyltrifluoroborate,C12H16BF3N2,256.08,Liquid,313,101.325,0.944 ± 0.094
1-ethyl-3-methylimidazolium phenyltrifluoroborate,C12H16BF3N2,256.08,Liquid,318,101.325,1.09 ± 0.11
1-ethyl-3-methylimidazolium phenyltrifluoroborate,C12H16BF3N2,256.08,Liquid,323,101.325,1.241 ± 0.12
1-ethyl-3-methylimidazolium phenyltrifluoroborate,C12H16BF3N2,256.08,Liquid,328,101.325,1.392 ± 0.14
1-ethyl-3-methylimidazolium phenyltrifluoroborate,C12H16BF3N2,256.08,Liquid,333,101.325,1.608 ± 0.16
1-ethyl-3-methylimidazolium phenyltrifluoroborate,C12H16BF3N2,256.08,Liquid,338,101.325,1.857 ± 0.19
1-ethyl-3-methylimidazolium phenyltrifluoroborate,C12H16BF3N2,256.08,Liquid,343,101.325,2.113 ± 0.21
1-ethyl-3-methylimidazolium phenyltrifluoroborate,C12H16BF3N2,256.08,Liquid,348,101.325,2.304 ± 0.23
1-ethyl-3-methylimidazolium phenyltrifluoroborate,C12H16BF3N2,256.08,Liquid,353,101.325,2.699 ± 0.27
1-butylpyridinium phenyltrifluoroborate,C15H19BF3N,281.13,Liquid,303,101.325,0.211 ± 0.021
1-butylpyridinium phenyltrifluoroborate,C15H19BF3N,281.13,Liquid,308,101.325,0.259 ± 0.026
1-butylpyridinium phenyltrifluoroborate,C15H19BF3N,281.13,Liquid,313,101.325,0.325 ± 0.033
1-butylpyridinium phenyltrifluoroborate,C15H19BF3N,281.13,Liquid,318,101.325,0.398 ± 0.04
1-butylpyridinium phenyltrifluoroborate,C15H19BF3N,281.13,Liquid,323,101.325,0.487 ± 0.049
1-butylpyridinium phenyltrifluoroborate,C15H19BF3N,281.13,Liquid,328,101.325,0.579 ± 0.058
1-butylpyridinium phenyltrifluoroborate,C15H19BF3N,281.13,Liquid,333,101.325,0.698 ± 0.07
1-butylpyridinium phenyltrifluoroborate,C15H19BF3N,281.13,Liquid,338,101.325,0.794 ± 0.079
1-butylpyridinium phenyltrifluoroborate,C15H19BF3N,281.13,Liquid,343,101.325,0.917 ± 0.092
1-butylpyridinium phenyltrifluoroborate,C15H19BF3N,281.13,Liquid,348,101.325,1.044 ± 0.1
1-butylpyridinium phenyltrifluoroborate,C15H19BF3N,281.13,Liquid,353,101.325,1.189 ± 0.12
1-butyl-1-methylpyrrolidinium phenyltrifluoroborate,C15H25BF3N,287.18,Liquid,303,101.325,0.145 ± 0.015
1-butyl-1-methylpyrrolidinium phenyltrifluoroborate,C15H25BF3N,287.18,Liquid,308,101.325,0.188 ± 0.019
1-butyl-1-methylpyrrolidinium phenyltrifluoroborate,C15H25BF3N,287.18,Liquid,313,101.325,0.251 ± 0.025
1-butyl-1-methylpyrrolidinium phenyltrifluoroborate,C15H25BF3N,287.18,Liquid,318,101.325,0.294 ± 0.029
1-butyl-1-methylpyrrolidinium phenyltrifluoroborate,C15H25BF3N,287.18,Liquid,323,101.325,0.36 ± 0.036
1-butyl-1-methylpyrrolidinium phenyltrifluoroborate,C15H25BF3N,287.18,Liquid,328,101.325,0.447 ± 0.045
1-butyl-1-methylpyrrolidinium phenyltrifluoroborate,C15H25BF3N,287.18,Liquid,333,101.325,0.531 ± 0.053
1-butyl-1-methylpyrrolidinium phenyltrifluoroborate,C15H25BF3N,287.18,Liquid,338,101.325,0.631 ± 0.063
1-butyl-1-methylpyrrolidinium phenyltrifluoroborate,C15H25BF3N,287.18,Liquid,343,101.325,0.739 ± 0.074
1-butyl-1-methylpyrrolidinium phenyltrifluoroborate,C15H25BF3N,287.18,Liquid,348,101.325,0.879 ± 0.088
1-butyl-1-methylpyrrolidinium phenyltrifluoroborate,C15H25BF3N,287.18,Liquid,353,101.325,1.014 ± 0.1
1-butyl-3-methyl-1H-imidazol-3-ium (4-cyanophenyl)trifluoroborate,C15H19BF3N3,309.14,Liquid,303.1,101.325,0.138 ± 0.003
1-butyl-3-methyl-1H-imidazol-3-ium (4-cyanophenyl)trifluoroborate,C15H19BF3N3,309.14,Liquid,308.32,101.325,0.179 ± 0.004
1-butyl-3-methyl-1H-imidazol-3-ium (4-cyanophenyl)trifluoroborate,C15H19BF3N3,309.14,Liquid,312.89,101.325,0.208 ± 0.004
1-butyl-3-methyl-1H-imidazol-3-ium (4-cyanophenyl)trifluoroborate,C15H19BF3N3,309.14,Liquid,318.04,101.325,0.26 ± 0.005
1-butyl-3-methyl-1H-imidazol-3-ium (4-cyanophenyl)trifluoroborate,C15H19BF3N3,309.14,Liquid,323.13,101.325,0.325 ± 0.007
1-butyl-3-methyl-1H-imidazol-3-ium (4-cyanophenyl)trifluoroborate,C15H19BF3N3,309.14,Liquid,328.17,101.325,0.37 ± 0.007
1-butyl-3-methyl-1H-imidazol-3-ium (4-cyanophenyl)trifluoroborate,C15H19BF3N3,309.14,Liquid,333.36,101.325,0.472 ± 0.009
1-butyl-3-methyl-1H-imidazol-3-ium (4-cyanophenyl)trifluoroborate,C15H19BF3N3,309.14,Liquid,338.02,101.325,0.538 ± 0.011
1-butyl-3-methyl-1H-imidazol-3-ium (4-cyanophenyl)trifluoroborate,C15H19BF3N3,309.14,Liquid,342.57,101.325,0.65 ± 0.013
1-butyl-3-methyl-1H-imidazol-3-ium (4-cyanophenyl)trifluoroborate,C15H19BF3N3,309.14,Liquid,347.99,101.325,0.783 ± 0.016
1-butyl-3-methyl-1H-imidazol-3-ium (4-cyanophenyl)trifluoroborate,C15H19BF3N3,309.14,Liquid,353.31,101.325,0.844 ± 0.017
1-butyl-3-methyl-1H-imidazol-3-ium (3-cyanophenyl)trifluoroborate,C15H19BF3N3,309.14,Liquid,303.48,101.325,0.083 ± 0.002
1-butyl-3-methyl-1H-imidazol-3-ium (3-cyanophenyl)trifluoroborate,C15H19BF3N3,309.14,Liquid,308.52,101.325,0.112 ± 0.002
1-butyl-3-methyl-1H-imidazol-3-ium (3-cyanophenyl)trifluoroborate,C15H19BF3N3,309.14,Liquid,312.89,101.325,0.154 ± 0.003
1-butyl-3-methyl-1H-imidazol-3-ium (3-cyanophenyl)trifluoroborate,C15H19BF3N3,309.14,Liquid,318.04,101.325,0.2 ± 0.004
1-butyl-3-methyl-1H-imidazol-3-ium (3-cyanophenyl)trifluoroborate,C15H19BF3N3,309.14,Liquid,323.13,101.325,0.27 ± 0.005
1-butyl-3-methyl-1H-imidazol-3-ium (3-cyanophenyl)trifluoroborate,C15H19BF3N3,309.14,Liquid,328.4,101.325,0.344 ± 0.007
1-butyl-3-methyl-1H-imidazol-3-ium (3-cyanophenyl)trifluoroborate,C15H19BF3N3,309.14,Liquid,332.92,101.325,0.415 ± 0.008
1-butyl-3-methyl-1H-imidazol-3-ium (3-cyanophenyl)trifluoroborate,C15H19BF3N3,309.14,Liquid,337.78,101.325,0.549 ± 0.011
1-butyl-3-methyl-1H-imidazol-3-ium (3-cyanophenyl)trifluoroborate,C15H19BF3N3,309.14,Liquid,343.79,101.325,0.661 ± 0.013
1-butyl-3-methyl-1H-imidazol-3-ium (3-cyanophenyl)trifluoroborate,C15H19BF3N3,309.14,Liquid,348.48,101.325,0.768 ± 0.015
1-butyl-3-methyl-1H-imidazol-3-ium (3-cyanophenyl)trifluoroborate,C15H19BF3N3,309.14,Liquid,352.54,101.325,0.844 ± 0.017
1-butyl-3-methyl-1H-imidazol-3-ium trifluoro(4-(trifluoromethyl)phenyl)borate,C15H19BF6N2,352.13,Liquid,302.92,101.325,0.13 ± 0.003
1-butyl-3-methyl-1H-imidazol-3-ium trifluoro(4-(trifluoromethyl)phenyl)borate,C15H19BF6N2,352.13,Liquid,308.32,101.325,0.16 ± 0.003
1-butyl-3-methyl-1H-imidazol-3-ium trifluoro(4-(trifluoromethyl)phenyl)borate,C15H19BF6N2,352.13,Liquid,313.5,101.325,0.212 ± 0.004
1-butyl-3-methyl-1H-imidazol-3-ium trifluoro(4-(trifluoromethyl)phenyl)borate,C15H19BF6N2,352.13,Liquid,318.46,101.325,0.26 ± 0.005
1-butyl-3-methyl-1H-imidazol-3-ium trifluoro(4-(trifluoromethyl)phenyl)borate,C15H19BF6N2,352.13,Liquid,323.13,101.325,0.325 ± 0.007
1-butyl-3-methyl-1H-imidazol-3-ium trifluoro(4-(trifluoromethyl)phenyl)borate,C15H19BF6N2,352.13,Liquid,327.95,101.325,0.385 ± 0.008
1-butyl-3-methyl-1H-imidazol-3-ium trifluoro(4-(trifluoromethyl)phenyl)borate,C15H19BF6N2,352.13,Liquid,332.92,101.325,0.455 ± 0.009
1-butyl-3-methyl-1H-imidazol-3-ium trifluoro(4-(trifluoromethyl)phenyl)borate,C15H19BF6N2,352.13,Liquid,338.49,101.325,0.538 ± 0.011
1-butyl-3-methyl-1H-imidazol-3-ium trifluoro(4-(trifluoromethyl)phenyl)borate,C15H19BF6N2,352.13,Liquid,342.81,101.325,0.637 ± 0.013
1-butyl-3-methyl-1H-imidazol-3-ium trifluoro(4-(trifluoromethyl)phenyl)borate,C15H19BF6N2,352.13,Liquid,347.99,101.325,0.712 ± 0.014
1-butyl-3-methyl-1H-imidazol-3-ium trifluoro(4-(trifluoromethyl)phenyl)borate,C15H19BF6N2,352.13,Liquid,353.83,101.325,0.844 ± 0.017
1-butyl-3-methyl-1H-imidazol-3-ium trifluoro(3-(trifluoromethyl)phenyl)borate,C15H19BF6N2,352.13,Liquid,303.48,101.325,0.189 ± 0.004
1-butyl-3-methyl-1H-imidazol-3-ium trifluoro(3-(trifluoromethyl)phenyl)borate,C15H19BF6N2,352.13,Liquid,308.12,101.325,0.236 ± 0.005
1-butyl-3-methyl-1H-imidazol-3-ium trifluoro(3-(trifluoromethyl)phenyl)borate,C15H19BF6N2,352.13,Liquid,313.3,101.325,0.291 ± 0.006
1-butyl-3-methyl-1H-imidazol-3-ium trifluoro(3-(trifluoromethyl)phenyl)borate,C15H19BF6N2,352.13,Liquid,318.25,101.325,0.364 ± 0.007
1-butyl-3-methyl-1H-imidazol-3-ium trifluoro(3-(trifluoromethyl)phenyl)borate,C15H19BF6N2,352.13,Liquid,323.34,101.325,0.43 ± 0.009
1-butyl-3-methyl-1H-imidazol-3-ium trifluoro(3-(trifluoromethyl)phenyl)borate,C15H19BF6N2,352.13,Liquid,328.17,101.325,0.538 ± 0.011
1-butyl-3-methyl-1H-imidazol-3-ium trifluoro(3-(trifluoromethyl)phenyl)borate,C15H19BF6N2,352.13,Liquid,333.36,101.325,0.686 ± 0.014
1-butyl-3-methyl-1H-imidazol-3-ium trifluoro(3-(trifluoromethyl)phenyl)borate,C15H19BF6N2,352.13,Liquid,338.26,101.325,0.768 ± 0.015
1-butyl-3-methyl-1H-imidazol-3-ium trifluoro(3-(trifluoromethyl)phenyl)borate,C15H19BF6N2,352.13,Liquid,343.05,101.325,0.943 ± 0.019
1-butyl-3-methyl-1H-imidazol-3-ium trifluoro(3-(trifluoromethyl)phenyl)borate,C15H19BF6N2,352.13,Liquid,347.99,101.325,1.055 ± 0.021
1-butyl-3-methyl-1H-imidazol-3-ium trifluoro(3-(trifluoromethyl)phenyl)borate,C15H19BF6N2,352.13,Liquid,353.31,101.325,1.249 ± 0.025
1-butyl-3-methyl-1H-imidazol-3-ium trifluoro(3-fluorophenyl)borate,C14H19BF4N2,302.12,Liquid,303.1,101.325,0.27 ± 0.005
1-butyl-3-methyl-1H-imidazol-3-ium trifluoro(3-fluorophenyl)borate,C14H19BF4N2,302.12,Liquid,308.12,101.325,0.325 ± 0.007
1-butyl-3-methyl-1H-imidazol-3-ium trifluoro(3-fluorophenyl)borate,C14H19BF4N2,302.12,Liquid,313.1,101.325,0.415 ± 0.008
1-butyl-3-methyl-1H-imidazol-3-ium trifluoro(3-fluorophenyl)borate,C14H19BF4N2,302.12,Liquid,318.04,101.325,0.519 ± 0.01
1-butyl-3-methyl-1H-imidazol-3-ium trifluoro(3-fluorophenyl)borate,C14H19BF4N2,302.12,Liquid,323.34,101.325,0.603 ± 0.012
1-butyl-3-methyl-1H-imidazol-3-ium trifluoro(3-fluorophenyl)borate,C14H19BF4N2,302.12,Liquid,327.95,101.325,0.726 ± 0.015
1-butyl-3-methyl-1H-imidazol-3-ium trifluoro(3-fluorophenyl)borate,C14H19BF4N2,302.12,Liquid,333.13,101.325,0.844 ± 0.017
1-butyl-3-methyl-1H-imidazol-3-ium trifluoro(3-fluorophenyl)borate,C14H19BF4N2,302.12,Liquid,338.26,101.325,1.016 ± 0.02
1-butyl-3-methyl-1H-imidazol-3-ium trifluoro(3-fluorophenyl)borate,C14H19BF4N2,302.12,Liquid,342.57,101.325,1.138 ± 0.023
1-butyl-3-methyl-1H-imidazol-3-ium trifluoro(3-fluorophenyl)borate,C14H19BF4N2,302.12,Liquid,347.74,101.325,1.273 ± 0.025
1-butyl-3-methyl-1H-imidazol-3-ium trifluoro(3-fluorophenyl)borate,C14H19BF4N2,302.12,Liquid,352.79,101.325,1.505 ± 0.03
1-butyl-3-methyl-1H-imidazol-3-ium trifluoro(4-fluorophenyl)borate,C14H19BF4N2,302.12,Liquid,303.48,101.325,0.189 ± 0.004
1-butyl-3-methyl-1H-imidazol-3-ium trifluoro(4-fluorophenyl)borate,C14H19BF4N2,302.12,Liquid,308.12,101.325,0.236 ± 0.005
1-butyl-3-methyl-1H-imidazol-3-ium trifluoro(4-fluorophenyl)borate,C14H19BF4N2,302.12,Liquid,313.3,101.325,0.291 ± 0.006
1-butyl-3-methyl-1H-imidazol-3-ium trifluoro(4-fluorophenyl)borate,C14H19BF4N2,302.12,Liquid,318.25,101.325,0.364 ± 0.007
1-butyl-3-methyl-1H-imidazol-3-ium trifluoro(4-fluorophenyl)borate,C14H19BF4N2,302.12,Liquid,323.34,101.325,0.43 ± 0.009
1-butyl-3-methyl-1H-imidazol-3-ium trifluoro(4-fluorophenyl)borate,C14H19BF4N2,302.12,Liquid,328.17,101.325,0.538 ± 0.011
1-butyl-3-methyl-1H-imidazol-3-ium trifluoro(4-fluorophenyl)borate,C14H19BF4N2,302.12,Liquid,333.36,101.325,0.686 ± 0.014
1-butyl-3-methyl-1H-imidazol-3-ium trifluoro(4-fluorophenyl)borate,C14H19BF4N2,302.12,Liquid,338.26,101.325,0.768 ± 0.015
1-butyl-3-methyl-1H-imidazol-3-ium trifluoro(4-fluorophenyl)borate,C14H19BF4N2,302.12,Liquid,343.05,101.325,0.943 ± 0.019
1-butyl-3-methyl-1H-imidazol-3-ium trifluoro(4-fluorophenyl)borate,C14H19BF4N2,302.12,Liquid,347.99,101.325,1.055 ± 0.021
1-butyl-3-methyl-1H-imidazol-3-ium trifluoro(4-fluorophenyl)borate,C14H19BF4N2,302.12,Liquid,353.31,101.325,1.249 ± 0.025
1-butyl-3-methyl-1H-imidazol-3-ium trifluoro(2-fluorophenyl)borate,C14H19BF4N2,302.12,Liquid,303.48,101.325,0.189 ± 0.004
1-butyl-3-methyl-1H-imidazol-3-ium trifluoro(2-fluorophenyl)borate,C14H19BF4N2,302.12,Liquid,308.12,101.325,0.236 ± 0.005
1-butyl-3-methyl-1H-imidazol-3-ium trifluoro(2-fluorophenyl)borate,C14H19BF4N2,302.12,Liquid,313.3,101.325,0.291 ± 0.006
1-butyl-3-methyl-1H-imidazol-3-ium trifluoro(2-fluorophenyl)borate,C14H19BF4N2,302.12,Liquid,318.25,101.325,0.364 ± 0.007
1-butyl-3-methyl-1H-imidazol-3-ium trifluoro(2-fluorophenyl)borate,C14H19BF4N2,302.12,Liquid,323.34,101.325,0.43 ± 0.009
1-butyl-3-methyl-1H-imidazol-3-ium trifluoro(2-fluorophenyl)borate,C14H19BF4N2,302.12,Liquid,328.17,101.325,0.538 ± 0.011
1-butyl-3-methyl-1H-imidazol-3-ium trifluoro(2-fluorophenyl)borate,C14H19BF4N2,302.12,Liquid,333.36,101.325,0.686 ± 0.014
1-butyl-3-methyl-1H-imidazol-3-ium trifluoro(2-fluorophenyl)borate,C14H19BF4N2,302.12,Liquid,338.26,101.325,0.768 ± 0.015
1-butyl-3-methyl-1H-imidazol-3-ium trifluoro(2-fluorophenyl)borate,C14H19BF4N2,302.12,Liquid,343.05,101.325,0.943 ± 0.019
1-butyl-3-methyl-1H-imidazol-3-ium trifluoro(2-fluorophenyl)borate,C14H19BF4N2,302.12,Liquid,347.99,101.325,1.055 ± 0.021
1-butyl-3-methyl-1H-imidazol-3-ium trifluoro(2-fluorophenyl)borate,C14H19BF4N2,302.12,Liquid,353.31,101.325,1.249 ± 0.025
1-butyl-3-methyl-1H-imidazol-3-ium trifluoro(4-methoxyphenyl)borate,C15H22BF3N2O,314.16,Liquid,303.48,101.325,0.072 ± 0.002
1-butyl-3-methyl-1H-imidazol-3-ium trifluoro(4-methoxyphenyl)borate,C15H22BF3N2O,314.16,Liquid,308.32,101.325,0.1 ± 0.002
1-butyl-3-methyl-1H-imidazol-3-ium trifluoro(4-methoxyphenyl)borate,C15H22BF3N2O,314.16,Liquid,313.3,101.325,0.135 ± 0.003
1-butyl-3-methyl-1H-imidazol-3-ium trifluoro(4-methoxyphenyl)borate,C15H22BF3N2O,314.16,Liquid,318.25,101.325,0.175 ± 0.004
1-butyl-3-methyl-1H-imidazol-3-ium trifluoro(4-methoxyphenyl)borate,C15H22BF3N2O,314.16,Liquid,323.13,101.325,0.228 ± 0.005
1-butyl-3-methyl-1H-imidazol-3-ium trifluoro(4-methoxyphenyl)borate,C15H22BF3N2O,314.16,Liquid,327.73,101.325,0.291 ± 0.006
1-butyl-3-methyl-1H-imidazol-3-ium trifluoro(4-methoxyphenyl)borate,C15H22BF3N2O,314.16,Liquid,333.59,101.325,0.364 ± 0.007
1-butyl-3-methyl-1H-imidazol-3-ium trifluoro(4-methoxyphenyl)borate,C15H22BF3N2O,314.16,Liquid,338.02,101.325,0.464 ± 0.009
1-butyl-3-methyl-1H-imidazol-3-ium trifluoro(4-methoxyphenyl)borate,C15H22BF3N2O,314.16,Liquid,343.3,101.325,0.538 ± 0.011
1-butyl-3-methyl-1H-imidazol-3-ium trifluoro(4-methoxyphenyl)borate,C15H22BF3N2O,314.16,Liquid,347.99,101.325,0.673 ± 0.013
1-butyl-3-methyl-1H-imidazol-3-ium trifluoro(4-methoxyphenyl)borate,C15H22BF3N2O,314.16,Liquid,352.79,101.325,0.783 ± 0.016
1-butyl-3-methyl-1H-imidazol-3-ium trifluoro(3-methoxyphenyl)borate,C15H22BF3N2O,314.16,Liquid,303.1,101.325,0.138 ± 0.003
1-butyl-3-methyl-1H-imidazol-3-ium trifluoro(3-methoxyphenyl)borate,C15H22BF3N2O,314.16,Liquid,308.32,101.325,0.179 ± 0.004
1-butyl-3-methyl-1H-imidazol-3-ium trifluoro(3-methoxyphenyl)borate,C15H22BF3N2O,314.16,Liquid,312.89,101.325,0.208 ± 0.004
1-butyl-3-methyl-1H-imidazol-3-ium trifluoro(3-methoxyphenyl)borate,C15H22BF3N2O,314.16,Liquid,318.04,101.325,0.26 ± 0.005
1-butyl-3-methyl-1H-imidazol-3-ium trifluoro(3-methoxyphenyl)borate,C15H22BF3N2O,314.16,Liquid,323.13,101.325,0.325 ± 0.007
1-butyl-3-methyl-1H-imidazol-3-ium trifluoro(3-methoxyphenyl)borate,C15H22BF3N2O,314.16,Liquid,328.17,101.325,0.37 ± 0.007
1-butyl-3-methyl-1H-imidazol-3-ium trifluoro(3-methoxyphenyl)borate,C15H22BF3N2O,314.16,Liquid,333.36,101.325,0.472 ± 0.009
1-butyl-3-methyl-1H-imidazol-3-ium trifluoro(3-methoxyphenyl)borate,C15H22BF3N2O,314.16,Liquid,338.02,101.325,0.538 ± 0.011
1-butyl-3-methyl-1H-imidazol-3-ium trifluoro(3-methoxyphenyl)borate,C15H22BF3N2O,314.16,Liquid,342.57,101.325,0.65 ± 0.013
1-butyl-3-methyl-1H-imidazol-3-ium trifluoro(3-methoxyphenyl)borate,C15H22BF3N2O,314.16,Liquid,347.99,101.325,0.783 ± 0.016
1-butyl-3-methyl-1H-imidazol-3-ium trifluoro(3-methoxyphenyl)borate,C15H22BF3N2O,314.16,Liquid,353.31,101.325,0.844 ± 0.017
1-butyl-3-methylimidazolium trifluoro(2-methoxyphenyl)borate,C15H22BF3N2O,314.16,Liquid,303.29,101.325,0.022 ± 0.001
1-butyl-3-methylimidazolium trifluoro(2-methoxyphenyl)borate,C15H22BF3N2O,314.16,Liquid,308.32,101.325,0.034 ± 0.001
1-butyl-3-methylimidazolium trifluoro(2-methoxyphenyl)borate,C15H22BF3N2O,314.16,Liquid,313.3,101.325,0.051 ± 0.001
1-butyl-3-methylimidazolium trifluoro(2-methoxyphenyl)borate,C15H22BF3N2O,314.16,Liquid,318.25,101.325,0.074 ± 0.002
1-butyl-3-methylimidazolium trifluoro(2-methoxyphenyl)borate,C15H22BF3N2O,314.16,Liquid,323.56,101.325,0.102 ± 0.002
1-butyl-3-methylimidazolium trifluoro(2-methoxyphenyl)borate,C15H22BF3N2O,314.16,Liquid,328.17,101.325,0.14 ± 0.003
1-butyl-3-methylimidazolium trifluoro(2-methoxyphenyl)borate,C15H22BF3N2O,314.16,Liquid,333.36,101.325,0.185 ± 0.004
1-butyl-3-methylimidazolium trifluoro(2-methoxyphenyl)borate,C15H22BF3N2O,314.16,Liquid,337.78,101.325,0.245 ± 0.005
1-butyl-3-methylimidazolium trifluoro(2-methoxyphenyl)borate,C15H22BF3N2O,314.16,Liquid,343.3,101.325,0.313 ± 0.006
1-butyl-3-methylimidazolium trifluoro(2-methoxyphenyl)borate,C15H22BF3N2O,314.16,Liquid,348.48,101.325,0.415 ± 0.008
1-butyl-3-methylimidazolium trifluoro(2-methoxyphenyl)borate,C15H22BF3N2O,314.16,Liquid,353.31,101.325,0.538 ± 0.011
1-butyl-3-methylimidazolium phenyltrifluoroborate,C14H20BF3N2,284.13,Liquid,302.73,101.325,0.241 ± 0.005
1-butyl-3-methylimidazolium phenyltrifluoroborate,C14H20BF3N2,284.13,Liquid,308.12,101.325,0.302 ± 0.006
1-butyl-3-methylimidazolium phenyltrifluoroborate,C14H20BF3N2,284.13,Liquid,313.3,101.325,0.364 ± 0.007
1-butyl-3-methylimidazolium phenyltrifluoroborate,C14H20BF3N2,284.13,Liquid,318.04,101.325,0.439 ± 0.009
1-butyl-3-methylimidazolium phenyltrifluoroborate,C14H20BF3N2,284.13,Liquid,323.34,101.325,0.549 ± 0.011
1-butyl-3-methylimidazolium phenyltrifluoroborate,C14H20BF3N2,284.13,Liquid,327.95,101.325,0.637 ± 0.013
1-butyl-3-methylimidazolium phenyltrifluoroborate,C14H20BF3N2,284.13,Liquid,333.36,101.325,0.726 ± 0.015
1-butyl-3-methylimidazolium phenyltrifluoroborate,C14H20BF3N2,284.13,Liquid,338.26,101.325,0.813 ± 0.016
1-butyl-3-methylimidazolium phenyltrifluoroborate,C14H20BF3N2,284.13,Liquid,343.3,101.325,0.961 ± 0.019
1-butyl-3-methylimidazolium phenyltrifluoroborate,C14H20BF3N2,284.13,Liquid,348.48,101.325,1.075 ± 0.022
1-butyl-3-methylimidazolium phenyltrifluoroborate,C14H20BF3N2,284.13,Liquid,353.31,101.325,1.159 ± 0.023
1-butyl-3-methylimidazolium trifluoroacetate,C10H15F3N2O2,252.24,Liquid,298.15,101.325,0.455 ± 0.055
1-butyl-3-methylimidazolium trifluoroacetate,C10H15F3N2O2,252.24,Liquid,303.15,101.325,0.547 ± 0.066
1-butyl-3-methylimidazolium trifluoroacetate,C10H15F3N2O2,252.24,Liquid,308.15,101.325,0.657 ± 0.079
1-butyl-3-methylimidazolium trifluoroacetate,C10H15F3N2O2,252.24,Liquid,313.15,101.325,0.782 ± 0.094
1-butyl-3-methylimidazolium trifluoroacetate,C10H15F3N2O2,252.24,Liquid,318.15,101.325,0.92 ± 0.11
1-butyl-3-methylimidazolium trifluoroacetate,C10H15F3N2O2,252.24,Liquid,323.15,101.325,1.05 ± 0.13
1-butyl-3-methylimidazolium trifluoroacetate,C10H15F3N2O2,252.24,Liquid,328.15,101.325,1.22 ± 0.15
1-butyl-3-methylimidazolium trifluoroacetate,C10H15F3N2O2,252.24,Liquid,333.15,101.325,1.38 ± 0.17
1-butyl-3-methylimidazolium trifluoroacetate,C10H15F3N2O2,252.24,Liquid,338.15,101.325,1.56 ± 0.19
1-butyl-3-methylimidazolium trifluoroacetate,C10H15F3N2O2,252.24,Liquid,343.15,101.325,1.75 ± 0.21
1-butyl-3-methylimidazolium trifluoroacetate,C10H15F3N2O2,252.24,Liquid,348.15,101.325,1.93 ± 0.23
1-hexyl-3-methylimidazolium tris(pentafluoroethyl)trifluorophosphate,C16H19F18N2P,612.29,Liquid,293.15,101.325,0.1303 ± 0.0013
1-hexyl-3-methylimidazolium tris(pentafluoroethyl)trifluorophosphate,C16H19F18N2P,612.29,Liquid,298.15,101.325,0.1665 ± 0.0017
1-hexyl-3-methylimidazolium tris(pentafluoroethyl)trifluorophosphate,C16H19F18N2P,612.29,Liquid,303.15,101.325,0.209 ± 0.002
1-hexyl-3-methylimidazolium tris(pentafluoroethyl)trifluorophosphate,C16H19F18N2P,612.29,Liquid,308.15,101.325,0.258 ± 0.003
1-hexyl-3-methylimidazolium tris(pentafluoroethyl)trifluorophosphate,C16H19F18N2P,612.29,Liquid,313.15,101.325,0.313 ± 0.003
1-hexyl-3-methylimidazolium tris(pentafluoroethyl)trifluorophosphate,C16H19F18N2P,612.29,Liquid,318.15,101.325,0.374 ± 0.004
1-hexyl-3-methylimidazolium tris(pentafluoroethyl)trifluorophosphate,C16H19F18N2P,612.29,Liquid,323.15,101.325,0.44 ± 0.01
1-hexyl-3-methylimidazolium tris(pentafluoroethyl)trifluorophosphate,C16H19F18N2P,612.29,Liquid,328.15,101.325,0.514 ± 0.005
1-hexyl-3-methylimidazolium tris(pentafluoroethyl)trifluorophosphate,C16H19F18N2P,612.29,Liquid,333.15,101.325,0.593 ± 0.006
1-hexyl-3-methylimidazolium tris(pentafluoroethyl)trifluorophosphate,C16H19F18N2P,612.29,Liquid,338.15,101.325,0.676 ± 0.007
1-hexyl-3-methylimidazolium tris(pentafluoroethyl)trifluorophosphate,C16H19F18N2P,612.29,Liquid,343.15,101.325,0.769 ± 0.008
1-hexyl-3-methylimidazolium hexafluorophosphate,C10H19F6N2P,312.24,Liquid,293.15,101.325,0.0388 ± 0.0004
1-hexyl-3-methylimidazolium hexafluorophosphate,C10H19F6N2P,312.24,Liquid,298.15,101.325,0.0543 ± 0.0005
1-hexyl-3-methylimidazolium hexafluorophosphate,C10H19F6N2P,312.24,Liquid,303.15,101.325,0.074 ± 0.001
1-hexyl-3-methylimidazolium hexafluorophosphate,C10H19F6N2P,312.24,Liquid,308.15,101.325,0.0992 ± 0.001
1-hexyl-3-methylimidazolium hexafluorophosphate,C10H19F6N2P,312.24,Liquid,313.15,101.325,0.1301 ± 0.0013
1-hexyl-3-methylimidazolium hexafluorophosphate,C10H19F6N2P,312.24,Liquid,318.15,101.325,0.1683 ± 0.0017
1-hexyl-3-methylimidazolium hexafluorophosphate,C10H19F6N2P,312.24,Liquid,323.15,101.325,0.212 ± 0.002
1-hexyl-3-methylimidazolium hexafluorophosphate,C10H19F6N2P,312.24,Liquid,328.15,101.325,0.264 ± 0.003
1-hexyl-3-methylimidazolium hexafluorophosphate,C10H19F6N2P,312.24,Liquid,333.15,101.325,0.322 ± 0.003
1-hexyl-3-methylimidazolium hexafluorophosphate,C10H19F6N2P,312.24,Liquid,338.15,101.325,0.391 ± 0.004
1-hexyl-3-methylimidazolium hexafluorophosphate,C10H19F6N2P,312.24,Liquid,343.15,101.325,0.465 ± 0.005
triethylheptylammonium bis[(trifluoromethyl)sulfonyl]imide,C15H30F6N2O4S2,480.53,Liquid,299.75,101.325,0.086 ± 0.0034
triethylheptylammonium bis[(trifluoromethyl)sulfonyl]imide,C15H30F6N2O4S2,480.53,Liquid,303.65,101.325,0.11 ± 0.0044
triethylheptylammonium bis[(trifluoromethyl)sulfonyl]imide,C15H30F6N2O4S2,480.53,Liquid,308.15,101.325,0.148 ± 0.0059
triethylheptylammonium bis[(trifluoromethyl)sulfonyl]imide,C15H30F6N2O4S2,480.53,Liquid,312.85,101.325,0.184 ± 0.0074
triethylheptylammonium bis[(trifluoromethyl)sulfonyl]imide,C15H30F6N2O4S2,480.53,Liquid,318.25,101.325,0.228 ± 0.0091
triethylheptylammonium bis[(trifluoromethyl)sulfonyl]imide,C15H30F6N2O4S2,480.53,Liquid,323.05,101.325,0.275 ± 0.011
triethylheptylammonium bis[(trifluoromethyl)sulfonyl]imide,C15H30F6N2O4S2,480.53,Liquid,328.15,101.325,0.362 ± 0.015
triethylheptylammonium bis[(trifluoromethyl)sulfonyl]imide,C15H30F6N2O4S2,480.53,Liquid,354.35,101.325,0.772 ± 0.031
triethylheptylammonium bis[(trifluoromethyl)sulfonyl]imide,C15H30F6N2O4S2,480.53,Liquid,380.05,101.325,1.322 ± 0.053
triethylheptylammonium bis[(trifluoromethyl)sulfonyl]imide,C15H30F6N2O4S2,480.53,Liquid,409.65,101.325,1.988 ± 0.08
triethylheptylammonium bis[(trifluoromethyl)sulfonyl]imide,C15H30F6N2O4S2,480.53,Liquid,413.45,101.325,2.064 ± 0.083
1-methyl-1-propylpyrrolidinium bis[(trifluoromethyl)sulfonyl]imide,C10H18F6N2O4S2,408.37,Liquid,278.15,101.325,0.1582 ± 0.0063
1-methyl-1-propylpyrrolidinium bis[(trifluoromethyl)sulfonyl]imide,C10H18F6N2O4S2,408.37,Liquid,283.15,101.325,0.2057 ± 0.0082
1-methyl-1-propylpyrrolidinium bis[(trifluoromethyl)sulfonyl]imide,C10H18F6N2O4S2,408.37,Liquid,288.15,101.325,0.262 ± 0.011
1-methyl-1-propylpyrrolidinium bis[(trifluoromethyl)sulfonyl]imide,C10H18F6N2O4S2,408.37,Liquid,293.15,101.325,0.327 ± 0.013
1-methyl-1-propylpyrrolidinium bis[(trifluoromethyl)sulfonyl]imide,C10H18F6N2O4S2,408.37,Liquid,298.15,101.325,0.4 ± 0.016
1-methyl-1-propylpyrrolidinium bis[(trifluoromethyl)sulfonyl]imide,C10H18F6N2O4S2,408.37,Liquid,303.15,101.325,0.483 ± 0.019
1-methyl-1-propylpyrrolidinium bis[(trifluoromethyl)sulfonyl]imide,C10H18F6N2O4S2,408.37,Liquid,313.15,101.325,0.675 ± 0.027
1-methyl-1-propylpyrrolidinium bis[(trifluoromethyl)sulfonyl]imide,C10H18F6N2O4S2,408.37,Liquid,323.15,101.325,0.902 ± 0.036
1-methyl-1-propylpyrrolidinium bis[(trifluoromethyl)sulfonyl]imide,C10H18F6N2O4S2,408.37,Liquid,333.15,101.325,1.164 ± 0.047
1-methyl-1-propylpyrrolidinium bis[(trifluoromethyl)sulfonyl]imide,C10H18F6N2O4S2,408.37,Liquid,343.15,101.325,1.46 ± 0.058
1-methyl-1-propylpyrrolidinium bis[(trifluoromethyl)sulfonyl]imide,C10H18F6N2O4S2,408.37,Liquid,353.15,101.325,1.782 ± 0.071
1-butyl-1-methylpyrrolidinium bis[(trifluoromethyl)sulfonyl]imide,C11H20F6N2O4S2,422.4,Liquid,293.15,101,0.25 ± 0.01
1-butyl-1-methylpyrrolidinium bis[(trifluoromethyl)sulfonyl]imide,C11H20F6N2O4S2,422.4,Liquid,313.15,101,0.47 ± 0.02
1-butyl-1-methylpyrrolidinium bis[(trifluoromethyl)sulfonyl]imide,C11H20F6N2O4S2,422.4,Liquid,323.15,101,0.63 ± 0.03
1-butyl-1-methylpyrrolidinium bis[(trifluoromethyl)sulfonyl]imide,C11H20F6N2O4S2,422.4,Liquid,333.15,101,0.8 ± 0.03
1-butyl-1-methylpyrrolidinium bis[(trifluoromethyl)sulfonyl]imide,C11H20F6N2O4S2,422.4,Liquid,343.15,101,1.01 ± 0.04
1-butyl-1-methylpyrrolidinium bis[(trifluoromethyl)sulfonyl]imide,C11H20F6N2O4S2,422.4,Liquid,353.15,101,1.21 ± 0.05
1-butyl-1-methylpyrrolidinium bis[(trifluoromethyl)sulfonyl]imide,C11H20F6N2O4S2,422.4,Liquid,373.15,101,1.74 ± 0.07
1-butyl-1-methylpyrrolidinium bis[(trifluoromethyl)sulfonyl]imide,C11H20F6N2O4S2,422.4,Liquid,393.15,101,2.3 ± 0.09
1-butyl-1-methylpyrrolidinium bis[(trifluoromethyl)sulfonyl]imide,C11H20F6N2O4S2,422.4,Liquid,413.15,101,2.92 ± 0.12
1-butyl-1-methylpyrrolidinium bis[(trifluoromethyl)sulfonyl]imide,C11H20F6N2O4S2,422.4,Liquid,433.15,101,3.61 ± 0.14
1-butyl-1-methylpyrrolidinium bis[(trifluoromethyl)sulfonyl]imide,C11H20F6N2O4S2,422.4,Liquid,453.15,101,4.33 ± 0.17
1-butyl-1-methylpyrrolidinium dicyanamide,C11H20N4,208.31,Liquid,238.15,101.325,0.0337 ± 0.0005
1-butyl-1-methylpyrrolidinium dicyanamide,C11H20N4,208.31,Liquid,248.15,101.325,0.081 ± 0.0012
1-butyl-1-methylpyrrolidinium dicyanamide,C11H20N4,208.31,Liquid,258.15,101.325,0.1658 ± 0.0025
1-butyl-1-methylpyrrolidinium dicyanamide,C11H20N4,208.31,Liquid,268.15,101.325,0.2992 ± 0.0045
1-butyl-1-methylpyrrolidinium dicyanamide,C11H20N4,208.31,Liquid,278.15,101.325,0.4905 ± 0.0074
1-butyl-1-methylpyrrolidinium dicyanamide,C11H20N4,208.31,Liquid,288.15,101.325,0.746 ± 0.011
1-butyl-1-methylpyrrolidinium dicyanamide,C11H20N4,208.31,Liquid,298.15,101.325,1.069 ± 0.016
1-butyl-1-methylpyrrolidinium dicyanamide,C11H20N4,208.31,Liquid,308.15,101.325,1.46 ± 0.022
1-butyl-1-methylpyrrolidinium dicyanamide,C11H20N4,208.31,Liquid,318.15,101.325,1.917 ± 0.029
1-butyl-1-methylpyrrolidinium dicyanamide,C11H20N4,208.31,Liquid,328.15,101.325,2.44 ± 0.037
1-butyl-1-methylpyrrolidinium dicyanamide,C11H20N4,208.31,Liquid,338.15,101.325,3.022 ± 0.045
trihexyltetradecylphosphonium decanoate,C42H87O2P,655.13,Liquid,298.8,101.325,0.00174 ± 9e-05
trihexyltetradecylphosphonium decanoate,C42H87O2P,655.13,Liquid,303.8,101.325,0.00239 ± 0.00011
trihexyltetradecylphosphonium decanoate,C42H87O2P,655.13,Liquid,308,101.325,0.00297 ± 0.00013
trihexyltetradecylphosphonium decanoate,C42H87O2P,655.13,Liquid,313.8,101.325,0.00395 ± 0.00017
trihexyltetradecylphosphonium decanoate,C42H87O2P,655.13,Liquid,319.6,101.325,0.00506 ± 0.00023
trihexyltetradecylphosphonium decanoate,C42H87O2P,655.13,Liquid,323.2,101.325,0.00631 ± 0.00028
trihexyltetradecylphosphonium decanoate,C42H87O2P,655.13,Liquid,328.2,101.325,0.00763 ± 0.00033
trihexyltetradecylphosphonium decanoate,C42H87O2P,655.13,Liquid,333.4,101.325,0.00949 ± 0.00041
trihexyltetradecylphosphonium decanoate,C42H87O2P,655.13,Liquid,338.3,101.325,0.01176 ± 0.0005
trihexyltetradecylphosphonium decanoate,C42H87O2P,655.13,Liquid,343.5,101.325,0.01371 ± 0.00058
trihexyltetradecylphosphonium decanoate,C42H87O2P,655.13,Liquid,349.7,101.325,0.01714 ± 0.00072
trihexyl(tetradecyl)phosphonium butyrate,C36H75O2P,570.97,Liquid,295.2,101.325,0.00389 ± 0.00019
trihexyl(tetradecyl)phosphonium butyrate,C36H75O2P,570.97,Liquid,303.8,101.325,0.00631 ± 0.00028
trihexyl(tetradecyl)phosphonium butyrate,C36H75O2P,570.97,Liquid,308.5,101.325,0.0083 ± 0.00037
trihexyl(tetradecyl)phosphonium butyrate,C36H75O2P,570.97,Liquid,313.9,101.325,0.01063 ± 0.00048
trihexyl(tetradecyl)phosphonium butyrate,C36H75O2P,570.97,Liquid,318.5,101.325,0.01372 ± 0.00061
trihexyl(tetradecyl)phosphonium butyrate,C36H75O2P,570.97,Liquid,323.6,101.325,0.01719 ± 0.00075
trihexyl(tetradecyl)phosphonium butyrate,C36H75O2P,570.97,Liquid,328.8,101.325,0.0214 ± 0.0009
trihexyl(tetradecyl)phosphonium butyrate,C36H75O2P,570.97,Liquid,333.8,101.325,0.0261 ± 0.0011
trihexyl(tetradecyl)phosphonium butyrate,C36H75O2P,570.97,Liquid,338.7,101.325,0.0315 ± 0.0013
trihexyl(tetradecyl)phosphonium butyrate,C36H75O2P,570.97,Liquid,343.9,101.325,0.0377 ± 0.0016
trihexyl(tetradecyl)phosphonium butyrate,C36H75O2P,570.97,Liquid,349.1,101.325,0.0446 ± 0.0019
trihexyl(tetradecyl)phosphonium hexanoate,C38H79O2P,599.02,Liquid,299.6,101.325,0.0033 ± 0.00018
trihexyl(tetradecyl)phosphonium hexanoate,C38H79O2P,599.02,Liquid,303.8,101.325,0.00454 ± 0.00021
trihexyl(tetradecyl)phosphonium hexanoate,C38H79O2P,599.02,Liquid,308.1,101.325,0.00563 ± 0.00026
trihexyl(tetradecyl)phosphonium hexanoate,C38H79O2P,599.02,Liquid,313.9,101.325,0.00765 ± 0.00034
trihexyl(tetradecyl)phosphonium hexanoate,C38H79O2P,599.02,Liquid,318.4,101.325,0.00943 ± 0.00041
trihexyl(tetradecyl)phosphonium hexanoate,C38H79O2P,599.02,Liquid,323.6,101.325,0.0118 ± 0.00052
trihexyl(tetradecyl)phosphonium hexanoate,C38H79O2P,599.02,Liquid,328,101.325,0.0144 ± 0.00063
trihexyl(tetradecyl)phosphonium hexanoate,C38H79O2P,599.02,Liquid,333.6,101.325,0.018 ± 0.00078
trihexyl(tetradecyl)phosphonium hexanoate,C38H79O2P,599.02,Liquid,338.9,101.325,0.0223 ± 0.001
trihexyl(tetradecyl)phosphonium hexanoate,C38H79O2P,599.02,Liquid,343,101.325,0.026 ± 0.0011
trihexyl(tetradecyl)phosphonium hexanoate,C38H79O2P,599.02,Liquid,349.3,101.325,0.0325 ± 0.0014
trihexyl(tetradecyl)phosphonium octanoate,C40H83O2P,627.08,Liquid,300.6,101.325,0.00251 ± 0.00016
trihexyl(tetradecyl)phosphonium octanoate,C40H83O2P,627.08,Liquid,303.6,101.325,0.00345 ± 0.00017
trihexyl(tetradecyl)phosphonium octanoate,C40H83O2P,627.08,Liquid,308,101.325,0.00428 ± 0.00019
trihexyl(tetradecyl)phosphonium octanoate,C40H83O2P,627.08,Liquid,313.4,101.325,0.0057 ± 0.00025
trihexyl(tetradecyl)phosphonium octanoate,C40H83O2P,627.08,Liquid,319,101.325,0.0073 ± 0.00032
trihexyl(tetradecyl)phosphonium octanoate,C40H83O2P,627.08,Liquid,323.8,101.325,0.0091 ± 0.0004
trihexyl(tetradecyl)phosphonium octanoate,C40H83O2P,627.08,Liquid,328.4,101.325,0.011 ± 0.00048
trihexyl(tetradecyl)phosphonium octanoate,C40H83O2P,627.08,Liquid,333.2,101.325,0.01369 ± 0.0006
trihexyl(tetradecyl)phosphonium octanoate,C40H83O2P,627.08,Liquid,338.6,101.325,0.01696 ± 0.00072
trihexyl(tetradecyl)phosphonium octanoate,C40H83O2P,627.08,Liquid,343,101.325,0.01977 ± 0.00084
trihexyl(tetradecyl)phosphonium octanoate,C40H83O2P,627.08,Liquid,349.5,101.325,0.0247 ± 0.001
trihexyl(tetradecyl)phosphonium acetate,C34H71O2P,542.91,Liquid,299.6,101.325,0.00554 ± 0.0003
trihexyl(tetradecyl)phosphonium acetate,C34H71O2P,542.91,Liquid,303.9,101.325,0.00767 ± 0.00037
trihexyl(tetradecyl)phosphonium acetate,C34H71O2P,542.91,Liquid,308.7,101.325,0.01008 ± 0.00046
trihexyl(tetradecyl)phosphonium acetate,C34H71O2P,542.91,Liquid,313.7,101.325,0.01292 ± 0.00058
