Repository: wangyingxie/ILP

# ILP
This repository is the place where you can find ML codes for prediction of IL properties.
1.  Document Introduction 
  1.	output folder：Used to store the output files for the ILP Class.
  2.	ILP.py：Source code of ILP Class.
2. ILP Class Introduction
1.	dataCrawler(parser="html.parser",url="https://iolitec.de/en/products/list")
Default parser is "html.parser" and the target URL is https://iolitec.de/en/products/list. By using this method, the properties and chemical formula of the ion pairs in the URL can be crawled and cleaned. The final data will be exported as "dataset_iolitech.csv".

File: output/ionic_liquid_ILthermo_conductivcity.csv (part 14 of 20)
Label,Formula,Mol weight,Phase,"Temperature, K","Pressure, kPa","Electrical conductivity, S/m"
"N,N,N-triethyl-1-decanaminium 1,1,1-trifluoro-N-[(trifluoromethyl)sulfonyl]methanesulfonamide",C18H36F6N2O4S2,522.61,Liquid,307.75,101.325,0.075 ± 0.003
"N,N,N-triethyl-1-decanaminium 1,1,1-trifluoro-N-[(trifluoromethyl)sulfonyl]methanesulfonamide",C18H36F6N2O4S2,522.61,Liquid,316.05,101.325,0.111 ± 0.004
"N,N,N-triethyl-1-decanaminium 1,1,1-trifluoro-N-[(trifluoromethyl)sulfonyl]methanesulfonamide",C18H36F6N2O4S2,522.61,Liquid,320.35,101.325,0.135 ± 0.005
"N,N,N-triethyl-1-decanaminium 1,1,1-trifluoro-N-[(trifluoromethyl)sulfonyl]methanesulfonamide",C18H36F6N2O4S2,522.61,Liquid,324.85,101.325,0.166 ± 0.007
"N,N,N-triethyl-1-decanaminium 1,1,1-trifluoro-N-[(trifluoromethyl)sulfonyl]methanesulfonamide",C18H36F6N2O4S2,522.61,Liquid,348.15,101.325,0.367 ± 0.015
"N,N,N-triethyl-1-decanaminium 1,1,1-trifluoro-N-[(trifluoromethyl)sulfonyl]methanesulfonamide",C18H36F6N2O4S2,522.61,Liquid,368.35,101.325,0.59 ± 0.024
"N,N,N-triethyl-1-decanaminium 1,1,1-trifluoro-N-[(trifluoromethyl)sulfonyl]methanesulfonamide",C18H36F6N2O4S2,522.61,Liquid,393.18,101.325,0.903 ± 0.036
"N,N,N-triethyl-1-decanaminium 1,1,1-trifluoro-N-[(trifluoromethyl)sulfonyl]methanesulfonamide",C18H36F6N2O4S2,522.61,Liquid,412.55,101.325,1.218 ± 0.049
methyltrioctylammonium trifluoroacetate,C27H54F3NO2,481.73,Liquid,298.15,101.325,0.001552 ± 2.4e-05
methyltrioctylammonium trifluoroacetate,C27H54F3NO2,481.73,Liquid,308.15,101.325,0.003291 ± 5e-05
methyltrioctylammonium trifluoroacetate,C27H54F3NO2,481.73,Liquid,318.15,101.325,0.006304 ± 9.5e-05
methyltrioctylammonium trifluoroacetate,C27H54F3NO2,481.73,Liquid,328.15,101.325,0.01116 ± 0.00017
methyltrioctylammonium trifluoroacetate,C27H54F3NO2,481.73,Liquid,338.15,101.325,0.01853 ± 0.00028
methyltrioctylammonium trifluoroacetate,C27H54F3NO2,481.73,Liquid,348.15,101.325,0.02934 ± 0.00044
methyltrioctylammonium trifluoroacetate,C27H54F3NO2,481.73,Liquid,358.15,101.325,0.04441 ± 0.00067
methyltrioctylammonium trifluoroacetate,C27H54F3NO2,481.73,Liquid,368.15,101.325,0.06467 ± 0.00097
methyltrioctylammonium trifluoroacetate,C27H54F3NO2,481.73,Liquid,378.15,101.325,0.0924 ± 0.0014
methyltrioctylammonium trifluoroacetate,C27H54F3NO2,481.73,Liquid,388.15,101.325,0.1254 ± 0.0019
"3,5-dimethyl-1-octylpyridinium bis(trifluoromethylsulfonyl)amide",C17H26F6N2O4S2,500.52,Liquid,273.15,101.325,0.0145 ± 0.0002
"3,5-dimethyl-1-octylpyridinium bis(trifluoromethylsulfonyl)amide",C17H26F6N2O4S2,500.52,Liquid,283.15,101.325,0.0302 ± 0.0003
"3,5-dimethyl-1-octylpyridinium bis(trifluoromethylsulfonyl)amide",C17H26F6N2O4S2,500.52,Liquid,293.15,101.325,0.0564 ± 0.0006
"3,5-dimethyl-1-octylpyridinium bis(trifluoromethylsulfonyl)amide",C17H26F6N2O4S2,500.52,Liquid,298.15,101.325,0.0744 ± 0.0007
"3,5-dimethyl-1-octylpyridinium bis(trifluoromethylsulfonyl)amide",C17H26F6N2O4S2,500.52,Liquid,303.15,101.325,0.0961 ± 0.001
"3,5-dimethyl-1-octylpyridinium bis(trifluoromethylsulfonyl)amide",C17H26F6N2O4S2,500.52,Liquid,313.15,101.325,0.1523 ± 0.0015
"3,5-dimethyl-1-octylpyridinium bis(trifluoromethylsulfonyl)amide",C17H26F6N2O4S2,500.52,Liquid,323.15,101.325,0.227 ± 0.002
"3,5-dimethyl-1-octylpyridinium bis(trifluoromethylsulfonyl)amide",C17H26F6N2O4S2,500.52,Liquid,333.15,101.325,0.322 ± 0.003
"3,5-dimethyl-1-octylpyridinium bis(trifluoromethylsulfonyl)amide",C17H26F6N2O4S2,500.52,Liquid,343.15,101.325,0.44 ± 0.004
"3,5-dimethyl-1-octylpyridinium bis(trifluoromethylsulfonyl)amide",C17H26F6N2O4S2,500.52,Liquid,353.15,101.325,0.577 ± 0.006
"1-butyl-3,5-dimethylpyridinium bis(trifluoromethylsulfonyl)amide",C13H18F6N2O4S2,444.41,Liquid,273.15,101.325,0.0449 ± 0.0005
"1-butyl-3,5-dimethylpyridinium bis(trifluoromethylsulfonyl)amide",C13H18F6N2O4S2,444.41,Liquid,283.15,101.325,0.0881 ± 0.0009
"1-butyl-3,5-dimethylpyridinium bis(trifluoromethylsulfonyl)amide",C13H18F6N2O4S2,444.41,Liquid,293.15,101.325,0.1548 ± 0.0015
"1-butyl-3,5-dimethylpyridinium bis(trifluoromethylsulfonyl)amide",C13H18F6N2O4S2,444.41,Liquid,298.15,101.325,0.1984 ± 0.002
"1-butyl-3,5-dimethylpyridinium bis(trifluoromethylsulfonyl)amide",C13H18F6N2O4S2,444.41,Liquid,303.15,101.325,0.249 ± 0.003
"1-butyl-3,5-dimethylpyridinium bis(trifluoromethylsulfonyl)amide",C13H18F6N2O4S2,444.41,Liquid,313.15,101.325,0.375 ± 0.004
"1-butyl-3,5-dimethylpyridinium bis(trifluoromethylsulfonyl)amide",C13H18F6N2O4S2,444.41,Liquid,323.15,101.325,0.532 ± 0.005
"1-butyl-3,5-dimethylpyridinium bis(trifluoromethylsulfonyl)amide",C13H18F6N2O4S2,444.41,Liquid,333.15,101.325,0.732 ± 0.007
"1-butyl-3,5-dimethylpyridinium bis(trifluoromethylsulfonyl)amide",C13H18F6N2O4S2,444.41,Liquid,343.15,101.325,0.948 ± 0.009
"1-butyl-3,5-dimethylpyridinium bis(trifluoromethylsulfonyl)amide",C13H18F6N2O4S2,444.41,Liquid,353.15,101.325,1.198 ± 0.012
"2,3-dimethyl-1-octylpyridinium bis(trifluoromethylsulfonyl)amide",C17H26F6N2O4S2,500.52,Liquid,273.15,101.325,0.00861 ± 9e-05
"2,3-dimethyl-1-octylpyridinium bis(trifluoromethylsulfonyl)amide",C17H26F6N2O4S2,500.52,Liquid,283.15,101.325,0.0201 ± 0.0002
"2,3-dimethyl-1-octylpyridinium bis(trifluoromethylsulfonyl)amide",C17H26F6N2O4S2,500.52,Liquid,293.15,101.325,0.0409 ± 0.0004
"2,3-dimethyl-1-octylpyridinium bis(trifluoromethylsulfonyl)amide",C17H26F6N2O4S2,500.52,Liquid,298.15,101.325,0.0559 ± 0.0006
"2,3-dimethyl-1-octylpyridinium bis(trifluoromethylsulfonyl)amide",C17H26F6N2O4S2,500.52,Liquid,303.15,101.325,0.0746 ± 0.0007
"2,3-dimethyl-1-octylpyridinium bis(trifluoromethylsulfonyl)amide",C17H26F6N2O4S2,500.52,Liquid,313.15,101.325,0.1246 ± 0.0012
"2,3-dimethyl-1-octylpyridinium bis(trifluoromethylsulfonyl)amide",C17H26F6N2O4S2,500.52,Liquid,323.15,101.325,0.1937 ± 0.0019
"2,3-dimethyl-1-octylpyridinium bis(trifluoromethylsulfonyl)amide",C17H26F6N2O4S2,500.52,Liquid,333.15,101.325,0.284 ± 0.003
"2,3-dimethyl-1-octylpyridinium bis(trifluoromethylsulfonyl)amide",C17H26F6N2O4S2,500.52,Liquid,343.15,101.325,0.414 ± 0.004
"2,3-dimethyl-1-octylpyridinium bis(trifluoromethylsulfonyl)amide",C17H26F6N2O4S2,500.52,Liquid,353.15,101.325,0.533 ± 0.005
"1-butyl-2,3-dimethylpyridinium bis(trifluoromethylsulfonyl)amide",C13H18F6N2O4S2,444.41,Liquid,273.15,101.325,0.0279 ± 0.0003
"1-butyl-2,3-dimethylpyridinium bis(trifluoromethylsulfonyl)amide",C13H18F6N2O4S2,444.41,Liquid,283.15,101.325,0.061 ± 0.0006
"1-butyl-2,3-dimethylpyridinium bis(trifluoromethylsulfonyl)amide",C13H18F6N2O4S2,444.41,Liquid,293.15,101.325,0.1163 ± 0.0012
"1-butyl-2,3-dimethylpyridinium bis(trifluoromethylsulfonyl)amide",C13H18F6N2O4S2,444.41,Liquid,298.15,101.325,0.1541 ± 0.0015
"1-butyl-2,3-dimethylpyridinium bis(trifluoromethylsulfonyl)amide",C13H18F6N2O4S2,444.41,Liquid,303.15,101.325,0.1994 ± 0.002
"1-butyl-2,3-dimethylpyridinium bis(trifluoromethylsulfonyl)amide",C13H18F6N2O4S2,444.41,Liquid,313.15,101.325,0.314 ± 0.003
"1-butyl-2,3-dimethylpyridinium bis(trifluoromethylsulfonyl)amide",C13H18F6N2O4S2,444.41,Liquid,323.15,101.325,0.464 ± 0.005
"1-butyl-2,3-dimethylpyridinium bis(trifluoromethylsulfonyl)amide",C13H18F6N2O4S2,444.41,Liquid,333.15,101.325,0.649 ± 0.007
"1-butyl-2,3-dimethylpyridinium bis(trifluoromethylsulfonyl)amide",C13H18F6N2O4S2,444.41,Liquid,343.15,101.325,0.832 ± 0.008
"1-butyl-2,3-dimethylpyridinium bis(trifluoromethylsulfonyl)amide",C13H18F6N2O4S2,444.41,Liquid,353.15,101.325,1.122 ± 0.011
triethyl(2-methoxyethyl)phosphonium bis((trifluoromethyl)sulfonyl)amide,C11H22F6NO5PS2,457.38,Liquid,298.15,100,0.384 ± 0.046
triethyl(2-methoxyethyl)phosphonium bis((trifluoromethyl)sulfonyl)amide,C11H22F6NO5PS2,457.38,Liquid,300.15,100,0.411 ± 0.049
triethyl(2-methoxyethyl)phosphonium bis((trifluoromethyl)sulfonyl)amide,C11H22F6NO5PS2,457.38,Liquid,306.15,100,0.498 ± 0.06
triethyl(2-methoxyethyl)phosphonium bis((trifluoromethyl)sulfonyl)amide,C11H22F6NO5PS2,457.38,Liquid,312.15,100,0.608 ± 0.073
triethyl(2-methoxyethyl)phosphonium bis((trifluoromethyl)sulfonyl)amide,C11H22F6NO5PS2,457.38,Liquid,318.15,100,0.719 ± 0.086
triethyl(2-methoxyethyl)phosphonium bis((trifluoromethyl)sulfonyl)amide,C11H22F6NO5PS2,457.38,Liquid,324.15,100,0.85 ± 0.1
triethyl(2-methoxyethyl)phosphonium bis((trifluoromethyl)sulfonyl)amide,C11H22F6NO5PS2,457.38,Liquid,330.15,100,0.99 ± 0.12
triethyl(2-methoxyethyl)phosphonium bis((trifluoromethyl)sulfonyl)amide,C11H22F6NO5PS2,457.38,Liquid,336.15,100,1.13 ± 0.14
triethyl(2-methoxyethyl)phosphonium bis((trifluoromethyl)sulfonyl)amide,C11H22F6NO5PS2,457.38,Liquid,348.15,100,1.45 ± 0.17
triethyl(2-methoxyethyl)phosphonium bis((trifluoromethyl)sulfonyl)amide,C11H22F6NO5PS2,457.38,Liquid,361.15,100,1.84 ± 0.22
triethyl(pentyl)phosphonium bis((trifluoromethyl)sulfonyl)amide,C13H26F6NO4PS2,469.44,Liquid,298.15,100,0.21 ± 0.025
triethyl(pentyl)phosphonium bis((trifluoromethyl)sulfonyl)amide,C13H26F6NO4PS2,469.44,Liquid,300.15,100,0.223 ± 0.027
triethyl(pentyl)phosphonium bis((trifluoromethyl)sulfonyl)amide,C13H26F6NO4PS2,469.44,Liquid,306.15,100,0.286 ± 0.034
triethyl(pentyl)phosphonium bis((trifluoromethyl)sulfonyl)amide,C13H26F6NO4PS2,469.44,Liquid,312.15,100,0.358 ± 0.043
triethyl(pentyl)phosphonium bis((trifluoromethyl)sulfonyl)amide,C13H26F6NO4PS2,469.44,Liquid,318.15,100,0.435 ± 0.052
triethyl(pentyl)phosphonium bis((trifluoromethyl)sulfonyl)amide,C13H26F6NO4PS2,469.44,Liquid,324.15,100,0.521 ± 0.063
triethyl(pentyl)phosphonium bis((trifluoromethyl)sulfonyl)amide,C13H26F6NO4PS2,469.44,Liquid,330.15,100,0.612 ± 0.073
triethyl(pentyl)phosphonium bis((trifluoromethyl)sulfonyl)amide,C13H26F6NO4PS2,469.44,Liquid,336.15,100,0.711 ± 0.085
triethyl(pentyl)phosphonium bis((trifluoromethyl)sulfonyl)amide,C13H26F6NO4PS2,469.44,Liquid,348.15,100,0.92 ± 0.11
triethyl(pentyl)phosphonium bis((trifluoromethyl)sulfonyl)amide,C13H26F6NO4PS2,469.44,Liquid,361.15,100,1.17 ± 0.14
1-butyl-1-methylpiperidinium bis(trifluoromethanesulfonyl)imide,C12H22F6N2O4S2,436.43,Liquid,298.15,100,0.139 ± 0.017
1-butyl-1-methylpiperidinium bis(trifluoromethanesulfonyl)imide,C12H22F6N2O4S2,436.43,Liquid,300.15,100,0.153 ± 0.018
1-butyl-1-methylpiperidinium bis(trifluoromethanesulfonyl)imide,C12H22F6N2O4S2,436.43,Liquid,306.15,100,0.202 ± 0.024
1-butyl-1-methylpiperidinium bis(trifluoromethanesulfonyl)imide,C12H22F6N2O4S2,436.43,Liquid,312.15,100,0.264 ± 0.032
1-butyl-1-methylpiperidinium bis(trifluoromethanesulfonyl)imide,C12H22F6N2O4S2,436.43,Liquid,318.15,100,0.337 ± 0.04
1-butyl-1-methylpiperidinium bis(trifluoromethanesulfonyl)imide,C12H22F6N2O4S2,436.43,Liquid,324.15,100,0.424 ± 0.051
1-butyl-1-methylpiperidinium bis(trifluoromethanesulfonyl)imide,C12H22F6N2O4S2,436.43,Liquid,330.15,100,0.519 ± 0.062
1-butyl-1-methylpiperidinium bis(trifluoromethanesulfonyl)imide,C12H22F6N2O4S2,436.43,Liquid,336.15,100,0.626 ± 0.075
1-butyl-1-methylpiperidinium bis(trifluoromethanesulfonyl)imide,C12H22F6N2O4S2,436.43,Liquid,348.15,100,0.88 ± 0.1
1-butyl-1-methylpiperidinium bis(trifluoromethanesulfonyl)imide,C12H22F6N2O4S2,436.43,Liquid,361.15,100,1.19 ± 0.14
triethyl(pentyl)phosphonium bis(fluorosulfonyl)amide,C11H26F2NO4PS2,369.42,Liquid,298.15,100,0.463 ± 0.056
triethyl(pentyl)phosphonium bis(fluorosulfonyl)amide,C11H26F2NO4PS2,369.42,Liquid,300.15,100,0.495 ± 0.059
triethyl(pentyl)phosphonium bis(fluorosulfonyl)amide,C11H26F2NO4PS2,369.42,Liquid,306.15,100,0.602 ± 0.072
triethyl(pentyl)phosphonium bis(fluorosulfonyl)amide,C11H26F2NO4PS2,369.42,Liquid,312.15,100,0.723 ± 0.087
triethyl(pentyl)phosphonium bis(fluorosulfonyl)amide,C11H26F2NO4PS2,369.42,Liquid,318.15,100,0.86 ± 0.1
triethyl(pentyl)phosphonium bis(fluorosulfonyl)amide,C11H26F2NO4PS2,369.42,Liquid,324.15,100,1.02 ± 0.12
triethyl(pentyl)phosphonium bis(fluorosulfonyl)amide,C11H26F2NO4PS2,369.42,Liquid,330.15,100,1.19 ± 0.14
triethyl(pentyl)phosphonium bis(fluorosulfonyl)amide,C11H26F2NO4PS2,369.42,Liquid,336.15,100,1.37 ± 0.16
triethyl(pentyl)phosphonium bis(fluorosulfonyl)amide,C11H26F2NO4PS2,369.42,Liquid,348.15,100,1.76 ± 0.21
triethyl(pentyl)phosphonium bis(fluorosulfonyl)amide,C11H26F2NO4PS2,369.42,Liquid,361.15,100,2.23 ± 0.27
1-butyl-1-methylpyrrolidinium bis(fluorosulfonyl)amide,C9H20F2N2O4S2,322.39,Liquid,298.15,100,0.866 ± 0.087
1-butyl-1-methylpyrrolidinium bis(fluorosulfonyl)amide,C9H20F2N2O4S2,322.39,Liquid,300.15,100,0.917 ± 0.092
1-butyl-1-methylpyrrolidinium bis(fluorosulfonyl)amide,C9H20F2N2O4S2,322.39,Liquid,306.15,100,1.09 ± 0.11
1-butyl-1-methylpyrrolidinium bis(fluorosulfonyl)amide,C9H20F2N2O4S2,322.39,Liquid,312.15,100,1.27 ± 0.13
1-butyl-1-methylpyrrolidinium bis(fluorosulfonyl)amide,C9H20F2N2O4S2,322.39,Liquid,318.15,100,1.47 ± 0.15
1-butyl-1-methylpyrrolidinium bis(fluorosulfonyl)amide,C9H20F2N2O4S2,322.39,Liquid,324.15,100,1.68 ± 0.17
1-butyl-1-methylpyrrolidinium bis(fluorosulfonyl)amide,C9H20F2N2O4S2,322.39,Liquid,330.15,100,1.91 ± 0.19
1-butyl-1-methylpyrrolidinium bis(fluorosulfonyl)amide,C9H20F2N2O4S2,322.39,Liquid,336.15,100,2.16 ± 0.22
1-butyl-1-methylpyrrolidinium bis(fluorosulfonyl)amide,C9H20F2N2O4S2,322.39,Liquid,348.15,100,2.69 ± 0.27
1-butyl-1-methylpyrrolidinium bis(fluorosulfonyl)amide,C9H20F2N2O4S2,322.39,Liquid,361.15,100,3.31 ± 0.33
1-butyl-1-methylpyrrolidinium bis[(trifluoromethyl)sulfonyl]imide,C11H20F6N2O4S2,422.4,Liquid,298.15,100,0.393 ± 0.039
1-butyl-1-methylpyrrolidinium bis[(trifluoromethyl)sulfonyl]imide,C11H20F6N2O4S2,422.4,Liquid,300.15,100,0.423 ± 0.042
1-butyl-1-methylpyrrolidinium bis[(trifluoromethyl)sulfonyl]imide,C11H20F6N2O4S2,422.4,Liquid,306.15,100,0.52 ± 0.052
1-butyl-1-methylpyrrolidinium bis[(trifluoromethyl)sulfonyl]imide,C11H20F6N2O4S2,422.4,Liquid,312.15,100,0.638 ± 0.064
1-butyl-1-methylpyrrolidinium bis[(trifluoromethyl)sulfonyl]imide,C11H20F6N2O4S2,422.4,Liquid,318.15,100,0.772 ± 0.077
1-butyl-1-methylpyrrolidinium bis[(trifluoromethyl)sulfonyl]imide,C11H20F6N2O4S2,422.4,Liquid,324.15,100,0.924 ± 0.092
1-butyl-1-methylpyrrolidinium bis[(trifluoromethyl)sulfonyl]imide,C11H20F6N2O4S2,422.4,Liquid,330.15,100,1.08 ± 0.11
1-butyl-1-methylpyrrolidinium bis[(trifluoromethyl)sulfonyl]imide,C11H20F6N2O4S2,422.4,Liquid,336.15,100,1.26 ± 0.13
1-butyl-1-methylpyrrolidinium bis[(trifluoromethyl)sulfonyl]imide,C11H20F6N2O4S2,422.4,Liquid,348.15,100,1.64 ± 0.16
1-butyl-1-methylpyrrolidinium bis[(trifluoromethyl)sulfonyl]imide,C11H20F6N2O4S2,422.4,Liquid,361.15,100,2.11 ± 0.21
tetraethylammonium difluorobis(trifluoroacetato)borate,C12H20BF8NO4,405.09,Liquid,268.15,101.325,0.09714 ± 0.00097
tetraethylammonium difluorobis(trifluoroacetato)borate,C12H20BF8NO4,405.09,Liquid,278.15,101.325,0.1756 ± 0.0018
tetraethylammonium difluorobis(trifluoroacetato)borate,C12H20BF8NO4,405.09,Liquid,288.15,101.325,0.2865 ± 0.0029
tetraethylammonium difluorobis(trifluoroacetato)borate,C12H20BF8NO4,405.09,Liquid,298.15,101.325,0.4341 ± 0.0043
tetraethylammonium difluorobis(trifluoroacetato)borate,C12H20BF8NO4,405.09,Liquid,303.15,101.325,0.5223 ± 0.0052
tetraethylammonium difluorobis(trifluoroacetato)borate,C12H20BF8NO4,405.09,Liquid,313.15,101.325,0.7279 ± 0.0073
tetraethylammonium difluorobis(trifluoroacetato)borate,C12H20BF8NO4,405.09,Liquid,323.15,101.325,0.9723 ± 0.0097
tetraethylammonium difluorobis(trifluoroacetato)borate,C12H20BF8NO4,405.09,Liquid,333.15,101.325,1.2535 ± 0.013
tetraethylammonium difluorobis(trifluoroacetato)borate,C12H20BF8NO4,405.09,Liquid,343.15,101.325,1.5697 ± 0.016
tetraethylammonium difluorobis(trifluoroacetato)borate,C12H20BF8NO4,405.09,Liquid,353.15,101.325,1.9147 ± 0.019
1-ethyl-3-methylimidazolium difluoromono(oxalato)borate,C8H11BF2N2O4,247.99,Liquid,268.15,101.325,0.0776 ± 0.00078
1-ethyl-3-methylimidazolium difluoromono(oxalato)borate,C8H11BF2N2O4,247.99,Liquid,278.15,101.325,0.1894 ± 0.0019
1-ethyl-3-methylimidazolium difluoromono(oxalato)borate,C8H11BF2N2O4,247.99,Liquid,288.15,101.325,0.3804 ± 0.0038
1-ethyl-3-methylimidazolium difluoromono(oxalato)borate,C8H11BF2N2O4,247.99,Liquid,298.15,101.325,0.6619 ± 0.0066
1-ethyl-3-methylimidazolium difluoromono(oxalato)borate,C8H11BF2N2O4,247.99,Liquid,303.15,101.325,0.8376 ± 0.0084
1-ethyl-3-methylimidazolium difluoromono(oxalato)borate,C8H11BF2N2O4,247.99,Liquid,313.15,101.325,1.2596 ± 0.013
1-ethyl-3-methylimidazolium difluoromono(oxalato)borate,C8H11BF2N2O4,247.99,Liquid,323.15,101.325,1.7706 ± 0.018
1-ethyl-3-methylimidazolium difluoromono(oxalato)borate,C8H11BF2N2O4,247.99,Liquid,333.15,101.325,2.3607 ± 0.024
1-ethyl-3-methylimidazolium difluoromono(oxalato)borate,C8H11BF2N2O4,247.99,Liquid,343.15,101.325,3.0187 ± 0.03
1-ethyl-3-methylimidazolium difluoromono(oxalato)borate,C8H11BF2N2O4,247.99,Liquid,353.15,101.325,3.7383 ± 0.037
tetraethylammonium difluoromono(oxalato)borate,C10H20BF2NO4,267.08,Liquid,308.15,101.325,0.2577 ± 0.0026
tetraethylammonium difluoromono(oxalato)borate,C10H20BF2NO4,267.08,Liquid,313.15,101.325,0.3212 ± 0.0032
tetraethylammonium difluoromono(oxalato)borate,C10H20BF2NO4,267.08,Liquid,318.15,101.325,0.3933 ± 0.0039
tetraethylammonium difluoromono(oxalato)borate,C10H20BF2NO4,267.08,Liquid,323.15,101.325,0.4746 ± 0.0047
tetraethylammonium difluoromono(oxalato)borate,C10H20BF2NO4,267.08,Liquid,328.15,101.325,0.5637 ± 0.0056
tetraethylammonium difluoromono(oxalato)borate,C10H20BF2NO4,267.08,Liquid,333.15,101.325,0.6652 ± 0.0067
tetraethylammonium difluoromono(oxalato)borate,C10H20BF2NO4,267.08,Liquid,338.15,101.325,0.7699 ± 0.0077
tetraethylammonium difluoromono(oxalato)borate,C10H20BF2NO4,267.08,Liquid,343.15,101.325,0.8889 ± 0.0089
tetraethylammonium difluoromono(oxalato)borate,C10H20BF2NO4,267.08,Liquid,348.15,101.325,1.0163 ± 0.01
tetraethylammonium difluoromono(oxalato)borate,C10H20BF2NO4,267.08,Liquid,353.15,101.325,1.1531 ± 0.011
1-butyl-3-methylimidazolium difluoromono(malonato)borate,C11H17BF2N2O4,290.07,Liquid,268.15,101.325,0.01472 ± 0.00015
1-butyl-3-methylimidazolium difluoromono(malonato)borate,C11H17BF2N2O4,290.07,Liquid,278.15,101.325,0.04125 ± 0.00041
1-butyl-3-methylimidazolium difluoromono(malonato)borate,C11H17BF2N2O4,290.07,Liquid,288.15,101.325,0.09494 ± 0.00095
1-butyl-3-methylimidazolium difluoromono(malonato)borate,C11H17BF2N2O4,290.07,Liquid,298.15,101.325,0.1886 ± 0.0019
1-butyl-3-methylimidazolium difluoromono(malonato)borate,C11H17BF2N2O4,290.07,Liquid,303.15,101.325,0.2544 ± 0.0026
1-butyl-3-methylimidazolium difluoromono(malonato)borate,C11H17BF2N2O4,290.07,Liquid,313.15,101.325,0.4278 ± 0.0043
1-butyl-3-methylimidazolium difluoromono(malonato)borate,C11H17BF2N2O4,290.07,Liquid,323.15,101.325,0.6627 ± 0.0066
1-butyl-3-methylimidazolium difluoromono(malonato)borate,C11H17BF2N2O4,290.07,Liquid,333.15,101.325,0.961 ± 0.0096
1-butyl-3-methylimidazolium difluoromono(malonato)borate,C11H17BF2N2O4,290.07,Liquid,343.15,101.325,1.3227 ± 0.013
1-butyl-3-methylimidazolium difluoromono(malonato)borate,C11H17BF2N2O4,290.07,Liquid,353.15,101.325,1.7446 ± 0.017
1-butyl-3-methylimidazolium bis(trifluoromethylsulfonyl)imide,C10H15F6N3O4S2,419.36,Liquid,263,101.325,0.057 ± 0.006
1-butyl-3-methylimidazolium bis(trifluoromethylsulfonyl)imide,C10H15F6N3O4S2,419.36,Liquid,273,101.325,0.11 ± 0.01
1-butyl-3-methylimidazolium bis(trifluoromethylsulfonyl)imide,C10H15F6N3O4S2,419.36,Liquid,283,101.325,0.19 ± 0.02
1-butyl-3-methylimidazolium bis(trifluoromethylsulfonyl)imide,C10H15F6N3O4S2,419.36,Liquid,293.15,101.325,0.31 ± 0.03
1-butyl-3-methylimidazolium bis(trifluoromethylsulfonyl)imide,C10H15F6N3O4S2,419.36,Liquid,298.15,101.325,0.38 ± 0.04
1-butyl-3-methylimidazolium bis(trifluoromethylsulfonyl)imide,C10H15F6N3O4S2,419.36,Liquid,303.15,101.325,0.46 ± 0.05
1-butyl-3-methylimidazolium bis(trifluoromethylsulfonyl)imide,C10H15F6N3O4S2,419.36,Liquid,313.15,101.325,0.65 ± 0.07
1-butyl-3-methylimidazolium bis(trifluoromethylsulfonyl)imide,C10H15F6N3O4S2,419.36,Liquid,333.15,101.325,1.1 ± 0.1
1-butyl-3-methylimidazolium bis(trifluoromethylsulfonyl)imide,C10H15F6N3O4S2,419.36,Liquid,353.15,101.325,1.7 ± 0.2
1-butyl-3-methylimidazolium bis(trifluoromethylsulfonyl)imide,C10H15F6N3O4S2,419.36,Liquid,373,101.325,2.3 ± 0.2
1-butyl-3-methylimidazolium bis(perfluoroethylsulfonyl)imide,C12H15F10N3O4S2,519.37,Liquid,263,101.325,0.015 ± 0.002
1-butyl-3-methylimidazolium bis(perfluoroethylsulfonyl)imide,C12H15F10N3O4S2,519.37,Liquid,273,101.325,0.033 ± 0.003
1-butyl-3-methylimidazolium bis(perfluoroethylsulfonyl)imide,C12H15F10N3O4S2,519.37,Liquid,283,101.325,0.065 ± 0.007
1-butyl-3-methylimidazolium bis(perfluoroethylsulfonyl)imide,C12H15F10N3O4S2,519.37,Liquid,293.15,101.325,0.11 ± 0.01
1-butyl-3-methylimidazolium bis(perfluoroethylsulfonyl)imide,C12H15F10N3O4S2,519.37,Liquid,298.15,101.325,0.15 ± 0.02
1-butyl-3-methylimidazolium bis(perfluoroethylsulfonyl)imide,C12H15F10N3O4S2,519.37,Liquid,303.15,101.325,0.19 ± 0.02
1-butyl-3-methylimidazolium bis(perfluoroethylsulfonyl)imide,C12H15F10N3O4S2,519.37,Liquid,313.15,101.325,0.28 ± 0.03
1-butyl-3-methylimidazolium bis(perfluoroethylsulfonyl)imide,C12H15F10N3O4S2,519.37,Liquid,333.15,101.325,0.54 ± 0.05
1-butyl-3-methylimidazolium bis(perfluoroethylsulfonyl)imide,C12H15F10N3O4S2,519.37,Liquid,353.15,101.325,0.94 ± 0.09
1-butyl-3-methylimidazolium bis(perfluoroethylsulfonyl)imide,C12H15F10N3O4S2,519.37,Liquid,373,101.325,1.4 ± 0.2
1-butyl-3-methylimidazolium trifluoromethanesulfonate,C9H15F3N2O3S,288.29,Liquid,263,101.325,0.039 ± 0.004
1-butyl-3-methylimidazolium trifluoromethanesulfonate,C9H15F3N2O3S,288.29,Liquid,273,101.325,0.078 ± 0.008
1-butyl-3-methylimidazolium trifluoromethanesulfonate,C9H15F3N2O3S,288.29,Liquid,283,101.325,0.14 ± 0.02
1-butyl-3-methylimidazolium trifluoromethanesulfonate,C9H15F3N2O3S,288.29,Liquid,293.15,101.325,0.23 ± 0.02
1-butyl-3-methylimidazolium trifluoromethanesulfonate,C9H15F3N2O3S,288.29,Liquid,298.15,101.325,0.29 ± 0.03
1-butyl-3-methylimidazolium trifluoromethanesulfonate,C9H15F3N2O3S,288.29,Liquid,303.15,101.325,0.36 ± 0.04
1-butyl-3-methylimidazolium trifluoromethanesulfonate,C9H15F3N2O3S,288.29,Liquid,313.15,101.325,0.52 ± 0.05
1-butyl-3-methylimidazolium trifluoromethanesulfonate,C9H15F3N2O3S,288.29,Liquid,333.15,101.325,0.94 ± 0.09
1-butyl-3-methylimidazolium trifluoromethanesulfonate,C9H15F3N2O3S,288.29,Liquid,353.15,101.325,1.6 ± 0.2
1-butyl-3-methylimidazolium trifluoromethanesulfonate,C9H15F3N2O3S,288.29,Liquid,373,101.325,2.3 ± 0.2
1-butyl-3-methylimidazolium hexafluorophosphate,C8H15F6N2P,284.19,Liquid,263,101.325,0.01 ± 0.001
1-butyl-3-methylimidazolium hexafluorophosphate,C8H15F6N2P,284.19,Liquid,273,101.325,0.026 ± 0.003
1-butyl-3-methylimidazolium hexafluorophosphate,C8H15F6N2P,284.19,Liquid,283,101.325,0.056 ± 0.006
1-butyl-3-methylimidazolium hexafluorophosphate,C8H15F6N2P,284.19,Liquid,293.15,101.325,0.11 ± 0.01
1-butyl-3-methylimidazolium hexafluorophosphate,C8H15F6N2P,284.19,Liquid,298.15,101.325,0.15 ± 0.02
1-butyl-3-methylimidazolium hexafluorophosphate,C8H15F6N2P,284.19,Liquid,303.15,101.325,0.19 ± 0.02
1-butyl-3-methylimidazolium hexafluorophosphate,C8H15F6N2P,284.19,Liquid,313.15,101.325,0.31 ± 0.03
1-butyl-3-methylimidazolium hexafluorophosphate,C8H15F6N2P,284.19,Liquid,333.15,101.325,0.67 ± 0.07
1-butyl-3-methylimidazolium hexafluorophosphate,C8H15F6N2P,284.19,Liquid,353.15,101.325,1.2 ± 0.1
1-butyl-3-methylimidazolium hexafluorophosphate,C8H15F6N2P,284.19,Liquid,373,101.325,2 ± 0.2
1-butyl-3-methylimidazolium trifluoroacetate,C10H15F3N2O2,252.24,Liquid,263,101.325,0.035 ± 0.004
1-butyl-3-methylimidazolium trifluoroacetate,C10H15F3N2O2,252.24,Liquid,273,101.325,0.077 ± 0.008
1-butyl-3-methylimidazolium trifluoroacetate,C10H15F3N2O2,252.24,Liquid,283,101.325,0.14 ± 0.02
1-butyl-3-methylimidazolium trifluoroacetate,C10H15F3N2O2,252.24,Liquid,293.15,101.325,0.24 ± 0.02
1-butyl-3-methylimidazolium trifluoroacetate,C10H15F3N2O2,252.24,Liquid,298.15,101.325,0.31 ± 0.03
1-butyl-3-methylimidazolium trifluoroacetate,C10H15F3N2O2,252.24,Liquid,303.15,101.325,0.38 ± 0.04
1-butyl-3-methylimidazolium trifluoroacetate,C10H15F3N2O2,252.24,Liquid,313.15,101.325,0.57 ± 0.06
1-butyl-3-methylimidazolium trifluoroacetate,C10H15F3N2O2,252.24,Liquid,333.15,101.325,1.1 ± 0.1
1-butyl-3-methylimidazolium trifluoroacetate,C10H15F3N2O2,252.24,Liquid,353.15,101.325,1.7 ± 0.2
1-butyl-3-methylimidazolium trifluoroacetate,C10H15F3N2O2,252.24,Liquid,373,101.325,2.6 ± 0.3
1-butyl-3-methylimidazolium tetrafluoroborate,C8H15BF4N2,226.03,Liquid,263,101.325,0.036 ± 0.004
1-butyl-3-methylimidazolium tetrafluoroborate,C8H15BF4N2,226.03,Liquid,273,101.325,0.08 ± 0.008
1-butyl-3-methylimidazolium tetrafluoroborate,C8H15BF4N2,226.03,Liquid,283,101.325,0.16 ± 0.02
1-butyl-3-methylimidazolium tetrafluoroborate,C8H15BF4N2,226.03,Liquid,293.15,101.325,0.28 ± 0.03
1-butyl-3-methylimidazolium tetrafluoroborate,C8H15BF4N2,226.03,Liquid,298.15,101.325,0.36 ± 0.04
1-butyl-3-methylimidazolium tetrafluoroborate,C8H15BF4N2,226.03,Liquid,303.15,101.325,0.45 ± 0.05
1-butyl-3-methylimidazolium tetrafluoroborate,C8H15BF4N2,226.03,Liquid,313.15,101.325,0.68 ± 0.07
1-butyl-3-methylimidazolium tetrafluoroborate,C8H15BF4N2,226.03,Liquid,333.15,101.325,1.3 ± 0.1
1-butyl-3-methylimidazolium tetrafluoroborate,C8H15BF4N2,226.03,Liquid,353.15,101.325,2.2 ± 0.2
1-butyl-3-methylimidazolium tetrafluoroborate,C8H15BF4N2,226.03,Liquid,373,101.325,3.4 ± 0.3
1-ethyl-3-methylimidazolium bis((trifluoromethyl)sulfonyl)imide,C8H11F6N3O4S2,391.3,Liquid,263,101.325,0.2 ± 0.02
1-ethyl-3-methylimidazolium bis((trifluoromethyl)sulfonyl)imide,C8H11F6N3O4S2,391.3,Liquid,273,101.325,0.35 ± 0.04
1-ethyl-3-methylimidazolium bis((trifluoromethyl)sulfonyl)imide,C8H11F6N3O4S2,391.3,Liquid,283,101.325,0.53 ± 0.05
1-ethyl-3-methylimidazolium bis((trifluoromethyl)sulfonyl)imide,C8H11F6N3O4S2,391.3,Liquid,293.15,101.325,0.77 ± 0.08
1-ethyl-3-methylimidazolium bis((trifluoromethyl)sulfonyl)imide,C8H11F6N3O4S2,391.3,Liquid,298.15,101.325,0.91 ± 0.09
1-ethyl-3-methylimidazolium bis((trifluoromethyl)sulfonyl)imide,C8H11F6N3O4S2,391.3,Liquid,303.15,101.325,1.1 ± 0.1
1-ethyl-3-methylimidazolium bis((trifluoromethyl)sulfonyl)imide,C8H11F6N3O4S2,391.3,Liquid,313.15,101.325,1.4 ± 0.2
1-ethyl-3-methylimidazolium bis((trifluoromethyl)sulfonyl)imide,C8H11F6N3O4S2,391.3,Liquid,333.15,101.325,2.1 ± 0.2
1-ethyl-3-methylimidazolium bis((trifluoromethyl)sulfonyl)imide,C8H11F6N3O4S2,391.3,Liquid,353.15,101.325,3.1 ± 0.3
1-ethyl-3-methylimidazolium bis((trifluoromethyl)sulfonyl)imide,C8H11F6N3O4S2,391.3,Liquid,373,101.325,4.1 ± 0.4
1-hexyl-3-methylimidazolium bis[(trifluoromethyl)sulfonyl]imide,C12H19F6N3O4S2,447.41,Liquid,263,101.325,0.027 ± 0.003
1-hexyl-3-methylimidazolium bis[(trifluoromethyl)sulfonyl]imide,C12H19F6N3O4S2,447.41,Liquid,273,101.325,0.057 ± 0.006
1-hexyl-3-methylimidazolium bis[(trifluoromethyl)sulfonyl]imide,C12H19F6N3O4S2,447.41,Liquid,283,101.325,0.1 ± 0.01
1-hexyl-3-methylimidazolium bis[(trifluoromethyl)sulfonyl]imide,C12H19F6N3O4S2,447.41,Liquid,293.15,101.325,0.17 ± 0.02
1-hexyl-3-methylimidazolium bis[(trifluoromethyl)sulfonyl]imide,C12H19F6N3O4S2,447.41,Liquid,298.15,101.325,0.22 ± 0.02
1-hexyl-3-methylimidazolium bis[(trifluoromethyl)sulfonyl]imide,C12H19F6N3O4S2,447.41,Liquid,303.15,101.325,0.27 ± 0.03
1-hexyl-3-methylimidazolium bis[(trifluoromethyl)sulfonyl]imide,C12H19F6N3O4S2,447.41,Liquid,313.15,101.325,0.39 ± 0.04
1-hexyl-3-methylimidazolium bis[(trifluoromethyl)sulfonyl]imide,C12H19F6N3O4S2,447.41,Liquid,333.15,101.325,0.72 ± 0.07
1-hexyl-3-methylimidazolium bis[(trifluoromethyl)sulfonyl]imide,C12H19F6N3O4S2,447.41,Liquid,353.15,101.325,1.2 ± 0.1
1-hexyl-3-methylimidazolium bis[(trifluoromethyl)sulfonyl]imide,C12H19F6N3O4S2,447.41,Liquid,373,101.325,1.7 ± 0.2
1-methyl-3-octylimidazolium bis(trifluoromethylsulfonyl)imide,C14H23F6N3O4S2,475.47,Liquid,263,101.325,0.014 ± 0.002
1-methyl-3-octylimidazolium bis(trifluoromethylsulfonyl)imide,C14H23F6N3O4S2,475.47,Liquid,273,101.325,0.031 ± 0.003
1-methyl-3-octylimidazolium bis(trifluoromethylsulfonyl)imide,C14H23F6N3O4S2,475.47,Liquid,283,101.325,0.059 ± 0.006
1-methyl-3-octylimidazolium bis(trifluoromethylsulfonyl)imide,C14H23F6N3O4S2,475.47,Liquid,293.15,101.325,0.1 ± 0.01
1-methyl-3-octylimidazolium bis(trifluoromethylsulfonyl)imide,C14H23F6N3O4S2,475.47,Liquid,298.15,101.325,0.13 ± 0.01
1-methyl-3-octylimidazolium bis(trifluoromethylsulfonyl)imide,C14H23F6N3O4S2,475.47,Liquid,303.15,101.325,0.16 ± 0.02
1-methyl-3-octylimidazolium bis(trifluoromethylsulfonyl)imide,C14H23F6N3O4S2,475.47,Liquid,313.15,101.325,0.24 ± 0.02
1-methyl-3-octylimidazolium bis(trifluoromethylsulfonyl)imide,C14H23F6N3O4S2,475.47,Liquid,333.15,101.325,0.47 ± 0.05
1-methyl-3-octylimidazolium bis(trifluoromethylsulfonyl)imide,C14H23F6N3O4S2,475.47,Liquid,353.15,101.325,0.8 ± 0.08
1-methyl-3-octylimidazolium bis(trifluoromethylsulfonyl)imide,C14H23F6N3O4S2,475.47,Liquid,373,101.325,1.2 ± 0.1
1-butyl-1-methylpyrrolidinium bis[(trifluoromethyl)sulfonyl]imide,C11H20F6N2O4S2,422.4,Liquid,263,101.325,0.037 ± 0.004
1-butyl-1-methylpyrrolidinium bis[(trifluoromethyl)sulfonyl]imide,C11H20F6N2O4S2,422.4,Liquid,273,101.325,0.075 ± 0.008
1-butyl-1-methylpyrrolidinium bis[(trifluoromethyl)sulfonyl]imide,C11H20F6N2O4S2,422.4,Liquid,283,101.325,0.13 ± 0.01
1-butyl-1-methylpyrrolidinium bis[(trifluoromethyl)sulfonyl]imide,C11H20F6N2O4S2,422.4,Liquid,293.15,101.325,0.22 ± 0.02
1-butyl-1-methylpyrrolidinium bis[(trifluoromethyl)sulfonyl]imide,C11H20F6N2O4S2,422.4,Liquid,298.15,101.325,0.28 ± 0.03
1-butyl-1-methylpyrrolidinium bis[(trifluoromethyl)sulfonyl]imide,C11H20F6N2O4S2,422.4,Liquid,303.15,101.325,0.34 ± 0.03
1-butyl-1-methylpyrrolidinium bis[(trifluoromethyl)sulfonyl]imide,C11H20F6N2O4S2,422.4,Liquid,313.15,101.325,0.49 ± 0.05
1-butyl-1-methylpyrrolidinium bis[(trifluoromethyl)sulfonyl]imide,C11H20F6N2O4S2,422.4,Liquid,333.15,101.325,0.86 ± 0.09
1-butyl-1-methylpyrrolidinium bis[(trifluoromethyl)sulfonyl]imide,C11H20F6N2O4S2,422.4,Liquid,353.15,101.325,1.4 ± 0.2
1-butyl-1-methylpyrrolidinium bis[(trifluoromethyl)sulfonyl]imide,C11H20F6N2O4S2,422.4,Liquid,373,101.325,2 ± 0.2
1-butylpyridinium bis[(trifluoromethyl)sulfonyl]imide,C11H14F6N2O4S2,416.35,Liquid,263,101.325,0.042 ± 0.004
1-butylpyridinium bis[(trifluoromethyl)sulfonyl]imide,C11H14F6N2O4S2,416.35,Liquid,273,101.325,0.087 ± 0.009
1-butylpyridinium bis[(trifluoromethyl)sulfonyl]imide,C11H14F6N2O4S2,416.35,Liquid,283,101.325,0.16 ± 0.02
1-butylpyridinium bis[(trifluoromethyl)sulfonyl]imide,C11H14F6N2O4S2,416.35,Liquid,293.15,101.325,0.26 ± 0.03
1-butylpyridinium bis[(trifluoromethyl)sulfonyl]imide,C11H14F6N2O4S2,416.35,Liquid,298.15,101.325,0.33 ± 0.03
1-butylpyridinium bis[(trifluoromethyl)sulfonyl]imide,C11H14F6N2O4S2,416.35,Liquid,303.15,101.325,0.4 ± 0.04
1-butylpyridinium bis[(trifluoromethyl)sulfonyl]imide,C11H14F6N2O4S2,416.35,Liquid,313.15,101.325,0.58 ± 0.06
1-butylpyridinium bis[(trifluoromethyl)sulfonyl]imide,C11H14F6N2O4S2,416.35,Liquid,333.15,101.325,0.99 ± 0.1
1-butylpyridinium bis[(trifluoromethyl)sulfonyl]imide,C11H14F6N2O4S2,416.35,Liquid,353.15,101.325,1.6 ± 0.2
1-butylpyridinium bis[(trifluoromethyl)sulfonyl]imide,C11H14F6N2O4S2,416.35,Liquid,373,101.325,2.3 ± 0.2
butyltrimethylammonium bis(trifluoromethylsulfonyl)imide,C9H18F6N2O4S2,396.36,Liquid,263,101.325,0.021 ± 0.002
butyltrimethylammonium bis(trifluoromethylsulfonyl)imide,C9H18F6N2O4S2,396.36,Liquid,273,101.325,0.047 ± 0.005
butyltrimethylammonium bis(trifluoromethylsulfonyl)imide,C9H18F6N2O4S2,396.36,Liquid,283,101.325,0.092 ± 0.009
butyltrimethylammonium bis(trifluoromethylsulfonyl)imide,C9H18F6N2O4S2,396.36,Liquid,293.15,101.325,0.16 ± 0.02
butyltrimethylammonium bis(trifluoromethylsulfonyl)imide,C9H18F6N2O4S2,396.36,Liquid,298.15,101.325,0.21 ± 0.02
butyltrimethylammonium bis(trifluoromethylsulfonyl)imide,C9H18F6N2O4S2,396.36,Liquid,303.15,101.325,0.26 ± 0.03
butyltrimethylammonium bis(trifluoromethylsulfonyl)imide,C9H18F6N2O4S2,396.36,Liquid,313.15,101.325,0.39 ± 0.04
butyltrimethylammonium bis(trifluoromethylsulfonyl)imide,C9H18F6N2O4S2,396.36,Liquid,333.15,101.325,0.74 ± 0.07
butyltrimethylammonium bis(trifluoromethylsulfonyl)imide,C9H18F6N2O4S2,396.36,Liquid,353.15,101.325,1.2 ± 0.1
butyltrimethylammonium bis(trifluoromethylsulfonyl)imide,C9H18F6N2O4S2,396.36,Liquid,373,101.325,1.8 ± 0.2
1-methylpiperidinium tetrafluoroborate,C6H14BF4N,186.99,Liquid,308,101.325,0.000881 ± 6e-06
1-methylpiperidinium tetrafluoroborate,C6H14BF4N,186.99,Liquid,313.8,101.325,0.001067 ± 7e-06
1-methylpiperidinium tetrafluoroborate,C6H14BF4N,186.99,Liquid,318,101.325,0.00122 ± 8e-06
1-methylpiperidinium tetrafluoroborate,C6H14BF4N,186.99,Liquid,322,101.325,0.001382 ± 9e-06
1-methylpiperidinium tetrafluoroborate,C6H14BF4N,186.99,Liquid,328,101.325,0.001657 ± 1e-05
1-methylpiperidinium tetrafluoroborate,C6H14BF4N,186.99,Liquid,333,101.325,0.001917 ± 1.1e-05
1-methylpiperidinium tetrafluoroborate,C6H14BF4N,186.99,Liquid,338.2,101.325,0.002221 ± 1.3e-05
1-methylpiperidinium tetrafluoroborate,C6H14BF4N,186.99,Liquid,343.8,101.325,0.00259 ± 1.4e-05
1-methylpiperidinium tetrafluoroborate,C6H14BF4N,186.99,Liquid,348,101.325,0.002897 ± 1.6e-05
1-methylpiperidinium tetrafluoroborate,C6H14BF4N,186.99,Liquid,352.8,101.325,0.003281 ± 1.6e-05
1-allyl-3-(2-methoxyethyl)-1H-imidazol-3-ium bis((trifluoromethyl)sulfonyl)amide,C11H15F6N3O5S2,447.37,Liquid,308.7,101,0.546 ± 0.033
1-allyl-3-(2-methoxyethyl)-1H-imidazol-3-ium bis((trifluoromethyl)sulfonyl)amide,C11H15F6N3O5S2,447.37,Liquid,313.3,101,0.627 ± 0.038
1-allyl-3-(2-methoxyethyl)-1H-imidazol-3-ium bis((trifluoromethyl)sulfonyl)amide,C11H15F6N3O5S2,447.37,Liquid,318.1,101,0.72 ± 0.043
1-allyl-3-(2-methoxyethyl)-1H-imidazol-3-ium bis((trifluoromethyl)sulfonyl)amide,C11H15F6N3O5S2,447.37,Liquid,323.3,101,0.828 ± 0.05
1-allyl-3-(2-methoxyethyl)-1H-imidazol-3-ium bis((trifluoromethyl)sulfonyl)amide,C11H15F6N3O5S2,447.37,Liquid,327.9,101,0.935 ± 0.056
1-allyl-3-(2-methoxyethyl)-1H-imidazol-3-ium bis((trifluoromethyl)sulfonyl)amide,C11H15F6N3O5S2,447.37,Liquid,332.9,101,1.056 ± 0.063
1-allyl-3-(2-methoxyethyl)-1H-imidazol-3-ium bis((trifluoromethyl)sulfonyl)amide,C11H15F6N3O5S2,447.37,Liquid,337.6,101,1.18 ± 0.071
1-allyl-3-(2-methoxyethyl)-1H-imidazol-3-ium bis((trifluoromethyl)sulfonyl)amide,C11H15F6N3O5S2,447.37,Liquid,343,101,1.332 ± 0.08
1-allyl-3-(2-methoxyethyl)-1H-imidazol-3-ium bis((trifluoromethyl)sulfonyl)amide,C11H15F6N3O5S2,447.37,Liquid,348.1,101,1.475 ± 0.089
1-allyl-3-(2-methoxyethyl)-1H-imidazol-3-ium bis((trifluoromethyl)sulfonyl)amide,C11H15F6N3O5S2,447.37,Liquid,352,101,1.601 ± 0.096
"3-(3-cyanopropyl)-1-methylimidazolium 1,1,1-trifluoro-N-[(trifluoromethyl)sulfonyl]methanesulfonamide",C10H12F6N4O4S2,430.34,Liquid,268.1,101.325,0.001 ± 0.001
"3-(3-cyanopropyl)-1-methylimidazolium 1,1,1-trifluoro-N-[(trifluoromethyl)sulfonyl]methanesulfonamide",C10H12F6N4O4S2,430.34,Liquid,273,101.325,0.004 ± 0.001
"3-(3-cyanopropyl)-1-methylimidazolium 1,1,1-trifluoro-N-[(trifluoromethyl)sulfonyl]methanesulfonamide",C10H12F6N4O4S2,430.34,Liquid,282.9,101.325,0.023 ± 0.001
"3-(3-cyanopropyl)-1-methylimidazolium 1,1,1-trifluoro-N-[(trifluoromethyl)sulfonyl]methanesulfonamide",C10H12F6N4O4S2,430.34,Liquid,293,101.325,0.093 ± 0.001
"3-(3-cyanopropyl)-1-methylimidazolium 1,1,1-trifluoro-N-[(trifluoromethyl)sulfonyl]methanesulfonamide",C10H12F6N4O4S2,430.34,Liquid,303,101.325,0.22 ± 0.001
"3-(3-cyanopropyl)-1-methylimidazolium 1,1,1-trifluoro-N-[(trifluoromethyl)sulfonyl]methanesulfonamide",C10H12F6N4O4S2,430.34,Liquid,313,101.325,0.381 ± 0.001
"3-(3-cyanopropyl)-1-methylimidazolium 1,1,1-trifluoro-N-[(trifluoromethyl)sulfonyl]methanesulfonamide",C10H12F6N4O4S2,430.34,Liquid,323.1,101.325,0.617 ± 0.001
"3-(3-cyanopropyl)-1-methylimidazolium 1,1,1-trifluoro-N-[(trifluoromethyl)sulfonyl]methanesulfonamide",C10H12F6N4O4S2,430.34,Liquid,333,101.325,0.866 ± 0.001
"3-(3-cyanopropyl)-1-methylimidazolium 1,1,1-trifluoro-N-[(trifluoromethyl)sulfonyl]methanesulfonamide",C10H12F6N4O4S2,430.34,Liquid,343,101.325,1.23 ± 0.001
"3-(3-cyanopropyl)-1-methylimidazolium 1,1,1-trifluoro-N-[(trifluoromethyl)sulfonyl]methanesulfonamide",C10H12F6N4O4S2,430.34,Liquid,353,101.325,1.67 ± 0.001
N-butyronitrilepyridinium dicyanamide,C11H11N5,213.24,Liquid,268,101.325,0.006 ± 0.001
N-butyronitrilepyridinium dicyanamide,C11H11N5,213.24,Liquid,273,101.325,0.025 ± 0.001
N-butyronitrilepyridinium dicyanamide,C11H11N5,213.24,Liquid,282.9,101.325,0.122 ± 0.001
N-butyronitrilepyridinium dicyanamide,C11H11N5,213.24,Liquid,293,101.325,0.391 ± 0.001
N-butyronitrilepyridinium dicyanamide,C11H11N5,213.24,Liquid,303,101.325,0.971 ± 0.001
N-butyronitrilepyridinium dicyanamide,C11H11N5,213.24,Liquid,313,101.325,1.572 ± 0.001
N-butyronitrilepyridinium dicyanamide,C11H11N5,213.24,Liquid,323,101.325,2.436 ± 0.001
N-butyronitrilepyridinium dicyanamide,C11H11N5,213.24,Liquid,332.9,101.325,3.132 ± 0.001
N-butyronitrilepyridinium dicyanamide,C11H11N5,213.24,Liquid,343,101.325,4.117 ± 0.001
N-butyronitrilepyridinium dicyanamide,C11H11N5,213.24,Liquid,353,101.325,5.122 ± 0.001
N-butyronitrile pyridinium bis(trifluoromethanesulfonyl)imide,C11H11F6N3O4S2,427.34,Liquid,268,101.325,0.001 ± 0.001
N-butyronitrile pyridinium bis(trifluoromethanesulfonyl)imide,C11H11F6N3O4S2,427.34,Liquid,273,101.325,0.002 ± 0.001
N-butyronitrile pyridinium bis(trifluoromethanesulfonyl)imide,C11H11F6N3O4S2,427.34,Liquid,282.9,101.325,0.018 ± 0.001
N-butyronitrile pyridinium bis(trifluoromethanesulfonyl)imide,C11H11F6N3O4S2,427.34,Liquid,293,101.325,0.065 ± 0.001
N-butyronitrile pyridinium bis(trifluoromethanesulfonyl)imide,C11H11F6N3O4S2,427.34,Liquid,303,101.325,0.145 ± 0.001
N-butyronitrile pyridinium bis(trifluoromethanesulfonyl)imide,C11H11F6N3O4S2,427.34,Liquid,313,101.325,0.251 ± 0.001
N-butyronitrile pyridinium bis(trifluoromethanesulfonyl)imide,C11H11F6N3O4S2,427.34,Liquid,323,101.325,0.425 ± 0.001
N-butyronitrile pyridinium bis(trifluoromethanesulfonyl)imide,C11H11F6N3O4S2,427.34,Liquid,333,101.325,0.565 ± 0.001
N-butyronitrile pyridinium bis(trifluoromethanesulfonyl)imide,C11H11F6N3O4S2,427.34,Liquid,343,101.325,0.784 ± 0.001
N-butyronitrile pyridinium bis(trifluoromethanesulfonyl)imide,C11H11F6N3O4S2,427.34,Liquid,353,101.325,1.077 ± 0.001
1-(3-cyanopropyl)-3-methylimidazolium cyanocyanamide,C10H12N6,216.25,Liquid,268,101.325,0.001 ± 0.001
1-(3-cyanopropyl)-3-methylimidazolium cyanocyanamide,C10H12N6,216.25,Liquid,273,101.325,0.004 ± 0.001
1-(3-cyanopropyl)-3-methylimidazolium cyanocyanamide,C10H12N6,216.25,Liquid,283,101.325,0.055 ± 0.001
1-(3-cyanopropyl)-3-methylimidazolium cyanocyanamide,C10H12N6,216.25,Liquid,293,101.325,0.272 ± 0.001
1-(3-cyanopropyl)-3-methylimidazolium cyanocyanamide,C10H12N6,216.25,Liquid,303.1,101.325,0.64 ± 0.001
1-(3-cyanopropyl)-3-methylimidazolium cyanocyanamide,C10H12N6,216.25,Liquid,313,101.325,1.156 ± 0.001
1-(3-cyanopropyl)-3-methylimidazolium cyanocyanamide,C10H12N6,216.25,Liquid,323,101.325,1.851 ± 0.001
1-(3-cyanopropyl)-3-methylimidazolium cyanocyanamide,C10H12N6,216.25,Liquid,333,101.325,2.514 ± 0.001
1-(3-cyanopropyl)-3-methylimidazolium cyanocyanamide,C10H12N6,216.25,Liquid,343,101.325,3.53 ± 0.001
1-(3-cyanopropyl)-3-methylimidazolium cyanocyanamide,C10H12N6,216.25,Liquid,353,101.325,4.344 ± 0.001
1-butyronitrile-3-methylimidazolium tetrafluoroborate,C8H12BF4N3,237.01,Liquid,268,101.325,0 ± 0.001
1-butyronitrile-3-methylimidazolium tetrafluoroborate,C8H12BF4N3,237.01,Liquid,273,101.325,0 ± 0.001
1-butyronitrile-3-methylimidazolium tetrafluoroborate,C8H12BF4N3,237.01,Liquid,283,101.325,0.003 ± 0.001
1-butyronitrile-3-methylimidazolium tetrafluoroborate,C8H12BF4N3,237.01,Liquid,293,101.325,0.02 ± 0.001
1-butyronitrile-3-methylimidazolium tetrafluoroborate,C8H12BF4N3,237.01,Liquid,303,101.325,0.056 ± 0.001
1-butyronitrile-3-methylimidazolium tetrafluoroborate,C8H12BF4N3,237.01,Liquid,313,101.325,0.14 ± 0.001
1-butyronitrile-3-methylimidazolium tetrafluoroborate,C8H12BF4N3,237.01,Liquid,323,101.325,0.28 ± 0.001
1-butyronitrile-3-methylimidazolium tetrafluoroborate,C8H12BF4N3,237.01,Liquid,333,101.325,0.474 ± 0.001
1-butyronitrile-3-methylimidazolium tetrafluoroborate,C8H12BF4N3,237.01,Liquid,343.1,101.325,0.734 ± 0.001
1-butyronitrile-3-methylimidazolium tetrafluoroborate,C8H12BF4N3,237.01,Liquid,353,101.325,1.065 ± 0.001
1-butylpyridinium bis[(trifluoromethyl)sulfonyl]imide,C11H14F6N2O4S2,416.35,Liquid,283.15,101.325,0.15 ± 0.003
