Repository: wangyingxie/ILP

# ILP
This repository is the place where you can find ML codes for prediction of IL properties.
1.  Document Introduction 
  1.	output folder：Used to store the output files for the ILP Class.
  2.	ILP.py：Source code of ILP Class.
2. ILP Class Introduction
1.	dataCrawler(parser="html.parser",url="https://iolitec.de/en/products/list")
Default parser is "html.parser" and the target URL is https://iolitec.de/en/products/list. By using this method, the properties and chemical formula of the ion pairs in the URL can be crawled and cleaned. The final data will be exported as "dataset_iolitech.csv".

File: output/ionic_liquid_ILthermo_conductivcity.csv (part 15 of 20)
Label,Formula,Mol weight,Phase,"Temperature, K","Pressure, kPa","Electrical conductivity, S/m"
1-butylpyridinium bis[(trifluoromethyl)sulfonyl]imide,C11H14F6N2O4S2,416.35,Liquid,283.15,101.325,0.151 ± 0.003
1-butylpyridinium bis[(trifluoromethyl)sulfonyl]imide,C11H14F6N2O4S2,416.35,Liquid,293.15,101.325,0.246 ± 0.005
1-butylpyridinium bis[(trifluoromethyl)sulfonyl]imide,C11H14F6N2O4S2,416.35,Liquid,298.15,101.325,0.307 ± 0.006
1-butylpyridinium bis[(trifluoromethyl)sulfonyl]imide,C11H14F6N2O4S2,416.35,Liquid,298.15,101.325,0.308 ± 0.006
1-butylpyridinium bis[(trifluoromethyl)sulfonyl]imide,C11H14F6N2O4S2,416.35,Liquid,303.15,101.325,0.377 ± 0.008
1-butylpyridinium bis[(trifluoromethyl)sulfonyl]imide,C11H14F6N2O4S2,416.35,Liquid,303.15,101.325,0.378 ± 0.008
1-butylpyridinium bis[(trifluoromethyl)sulfonyl]imide,C11H14F6N2O4S2,416.35,Liquid,313.15,101.325,0.54 ± 0.011
1-butylpyridinium bis[(trifluoromethyl)sulfonyl]imide,C11H14F6N2O4S2,416.35,Liquid,313.15,101.325,0.541 ± 0.011
1-butylpyridinium bis[(trifluoromethyl)sulfonyl]imide,C11H14F6N2O4S2,416.35,Liquid,313.15,101.325,0.542 ± 0.011
"1-ethyl-2,3-dimethylimidazolium hydrogen sulfate",C7H14N2O4S,222.26,Liquid,298.15,101.325,0.15 ± 0.015
"1-ethyl-2,3-dimethylimidazolium hydrogen sulfate",C7H14N2O4S,222.26,Liquid,303.15,101.325,0.193 ± 0.019
"1-ethyl-2,3-dimethylimidazolium hydrogen sulfate",C7H14N2O4S,222.26,Liquid,308.15,101.325,0.244 ± 0.024
"1-ethyl-2,3-dimethylimidazolium hydrogen sulfate",C7H14N2O4S,222.26,Liquid,313.15,101.325,0.308 ± 0.031
"1-ethyl-2,3-dimethylimidazolium hydrogen sulfate",C7H14N2O4S,222.26,Liquid,318.15,101.325,0.377 ± 0.038
"1-ethyl-2,3-dimethylimidazolium hydrogen sulfate",C7H14N2O4S,222.26,Liquid,323.15,101.325,0.458 ± 0.046
"1-ethyl-2,3-dimethylimidazolium hydrogen sulfate",C7H14N2O4S,222.26,Liquid,328.15,101.325,0.554 ± 0.055
"1-ethyl-2,3-dimethylimidazolium hydrogen sulfate",C7H14N2O4S,222.26,Liquid,333.15,101.325,0.665 ± 0.067
"1-ethyl-2,3-dimethylimidazolium hydrogen sulfate",C7H14N2O4S,222.26,Liquid,338.15,101.325,0.787 ± 0.079
"1-ethyl-2,3-dimethylimidazolium hydrogen sulfate",C7H14N2O4S,222.26,Liquid,343.15,101.325,0.925 ± 0.093
"2,3-dimethyl-1-propylimidazolium hydrogen sulfate",C8H16N2O4S,236.29,Liquid,298.15,101.325,0.123 ± 0.012
"2,3-dimethyl-1-propylimidazolium hydrogen sulfate",C8H16N2O4S,236.29,Liquid,303.15,101.325,0.162 ± 0.016
"2,3-dimethyl-1-propylimidazolium hydrogen sulfate",C8H16N2O4S,236.29,Liquid,308.15,101.325,0.211 ± 0.021
"2,3-dimethyl-1-propylimidazolium hydrogen sulfate",C8H16N2O4S,236.29,Liquid,313.15,101.325,0.267 ± 0.027
"2,3-dimethyl-1-propylimidazolium hydrogen sulfate",C8H16N2O4S,236.29,Liquid,318.15,101.325,0.333 ± 0.033
"2,3-dimethyl-1-propylimidazolium hydrogen sulfate",C8H16N2O4S,236.29,Liquid,323.15,101.325,0.409 ± 0.041
"2,3-dimethyl-1-propylimidazolium hydrogen sulfate",C8H16N2O4S,236.29,Liquid,328.15,101.325,0.496 ± 0.05
"2,3-dimethyl-1-propylimidazolium hydrogen sulfate",C8H16N2O4S,236.29,Liquid,333.15,101.325,0.6 ± 0.06
"2,3-dimethyl-1-propylimidazolium hydrogen sulfate",C8H16N2O4S,236.29,Liquid,338.15,101.325,0.711 ± 0.071
"2,3-dimethyl-1-propylimidazolium hydrogen sulfate",C8H16N2O4S,236.29,Liquid,343.15,101.325,0.832 ± 0.083
"2,3-dimethyl-1-pentylimidazolium hydrogen sulfate",C10H20N2O4S,264.34,Liquid,298.15,101.325,0.075 ± 0.008
"2,3-dimethyl-1-pentylimidazolium hydrogen sulfate",C10H20N2O4S,264.34,Liquid,303.15,101.325,0.105 ± 0.011
"2,3-dimethyl-1-pentylimidazolium hydrogen sulfate",C10H20N2O4S,264.34,Liquid,308.15,101.325,0.145 ± 0.015
"2,3-dimethyl-1-pentylimidazolium hydrogen sulfate",C10H20N2O4S,264.34,Liquid,313.15,101.325,0.197 ± 0.02
"2,3-dimethyl-1-pentylimidazolium hydrogen sulfate",C10H20N2O4S,264.34,Liquid,318.15,101.325,0.257 ± 0.026
"2,3-dimethyl-1-pentylimidazolium hydrogen sulfate",C10H20N2O4S,264.34,Liquid,323.15,101.325,0.324 ± 0.032
"2,3-dimethyl-1-pentylimidazolium hydrogen sulfate",C10H20N2O4S,264.34,Liquid,328.15,101.325,0.399 ± 0.04
"2,3-dimethyl-1-pentylimidazolium hydrogen sulfate",C10H20N2O4S,264.34,Liquid,333.15,101.325,0.485 ± 0.049
"2,3-dimethyl-1-pentylimidazolium hydrogen sulfate",C10H20N2O4S,264.34,Liquid,338.15,101.325,0.573 ± 0.057
"2,3-dimethyl-1-pentylimidazolium hydrogen sulfate",C10H20N2O4S,264.34,Liquid,343.15,101.325,0.675 ± 0.068
"1-butyl-2,3-dimethylimidazolium hydrogen sulfate",C9H18N2O4S,250.31,Liquid,298.15,101.325,0.1 ± 0.01
"1-butyl-2,3-dimethylimidazolium hydrogen sulfate",C9H18N2O4S,250.31,Liquid,303.15,101.325,0.135 ± 0.014
"1-butyl-2,3-dimethylimidazolium hydrogen sulfate",C9H18N2O4S,250.31,Liquid,308.15,101.325,0.179 ± 0.018
"1-butyl-2,3-dimethylimidazolium hydrogen sulfate",C9H18N2O4S,250.31,Liquid,313.15,101.325,0.231 ± 0.023
"1-butyl-2,3-dimethylimidazolium hydrogen sulfate",C9H18N2O4S,250.31,Liquid,318.15,101.325,0.292 ± 0.029
"1-butyl-2,3-dimethylimidazolium hydrogen sulfate",C9H18N2O4S,250.31,Liquid,323.15,101.325,0.36 ± 0.036
"1-butyl-2,3-dimethylimidazolium hydrogen sulfate",C9H18N2O4S,250.31,Liquid,328.15,101.325,0.441 ± 0.044
"1-butyl-2,3-dimethylimidazolium hydrogen sulfate",C9H18N2O4S,250.31,Liquid,333.15,101.325,0.531 ± 0.053
"1-butyl-2,3-dimethylimidazolium hydrogen sulfate",C9H18N2O4S,250.31,Liquid,338.15,101.325,0.631 ± 0.063
"1-butyl-2,3-dimethylimidazolium hydrogen sulfate",C9H18N2O4S,250.31,Liquid,343.15,101.325,0.739 ± 0.074
3-ethyl-1-methylimidazolium (S)-2-hydroxypropanoate,C9H16N2O3,200.24,Liquid,278.15,101.325,0.04 ± 0.001
3-ethyl-1-methylimidazolium (S)-2-hydroxypropanoate,C9H16N2O3,200.24,Liquid,288.15,101.325,0.092 ± 0.002
3-ethyl-1-methylimidazolium (S)-2-hydroxypropanoate,C9H16N2O3,200.24,Liquid,298.15,101.325,0.189 ± 0.004
3-ethyl-1-methylimidazolium (S)-2-hydroxypropanoate,C9H16N2O3,200.24,Liquid,308.15,101.325,0.289 ± 0.006
3-ethyl-1-methylimidazolium (S)-2-hydroxypropanoate,C9H16N2O3,200.24,Liquid,318.15,101.325,0.389 ± 0.008
3-ethyl-1-methylimidazolium (S)-2-hydroxypropanoate,C9H16N2O3,200.24,Liquid,328.15,101.325,0.513 ± 0.01
3-ethyl-1-methylimidazolium (S)-2-hydroxypropanoate,C9H16N2O3,200.24,Liquid,338.15,101.325,0.65 ± 0.013
3-ethyl-1-methylimidazolium (S)-2-hydroxypropanoate,C9H16N2O3,200.24,Liquid,348.15,101.325,0.788 ± 0.016
3-ethyl-1-methylimidazolium (S)-2-hydroxypropanoate,C9H16N2O3,200.24,Liquid,358.15,101.325,0.925 ± 0.019
1-butyl-3-methylimidazolium acetate,C10H18N2O2,198.27,Liquid,283.15,101.325,0.0131 ± 0.0003
1-butyl-3-methylimidazolium acetate,C10H18N2O2,198.27,Liquid,288.15,101.325,0.0215 ± 0.0004
1-butyl-3-methylimidazolium acetate,C10H18N2O2,198.27,Liquid,293.15,101.325,0.0331 ± 0.0007
1-butyl-3-methylimidazolium acetate,C10H18N2O2,198.27,Liquid,298.15,101.325,0.049 ± 0.001
1-butyl-3-methylimidazolium acetate,C10H18N2O2,198.27,Liquid,303.15,101.325,0.0699 ± 0.0014
1-butyl-3-methylimidazolium acetate,C10H18N2O2,198.27,Liquid,308.15,101.325,0.0968 ± 0.0019
1-butyl-3-methylimidazolium acetate,C10H18N2O2,198.27,Liquid,313.15,101.325,0.131 ± 0.003
1-butyl-3-methylimidazolium acetate,C10H18N2O2,198.27,Liquid,318.15,101.325,0.172 ± 0.003
1-butyl-3-methylimidazolium acetate,C10H18N2O2,198.27,Liquid,323.15,101.325,0.221 ± 0.004
1-ethyl-3-methylimidazolium acetate,C8H14N2O2,170.21,Liquid,283.15,101.325,0.114 ± 0.002
1-ethyl-3-methylimidazolium acetate,C8H14N2O2,170.21,Liquid,288.15,101.325,0.162 ± 0.003
1-ethyl-3-methylimidazolium acetate,C8H14N2O2,170.21,Liquid,293.15,101.325,0.222 ± 0.004
1-ethyl-3-methylimidazolium acetate,C8H14N2O2,170.21,Liquid,298.15,101.325,0.296 ± 0.006
1-ethyl-3-methylimidazolium acetate,C8H14N2O2,170.21,Liquid,303.15,101.325,0.382 ± 0.008
1-ethyl-3-methylimidazolium acetate,C8H14N2O2,170.21,Liquid,308.15,101.325,0.48 ± 0.01
1-ethyl-3-methylimidazolium acetate,C8H14N2O2,170.21,Liquid,313.15,101.325,0.594 ± 0.012
1-ethyl-3-methylimidazolium acetate,C8H14N2O2,170.21,Liquid,318.15,101.325,0.827 ± 0.017
1-ethyl-3-methylimidazolium acetate,C8H14N2O2,170.21,Liquid,323.15,101.325,0.986 ± 0.02
1-dodecyl-3-methyl-1H-imidazolium bis(trifluoromethylsulfonyl)amide,C18H31F6N3O4S2,531.57,Liquid,293,100,0.0508 ± 0.0037
1-dodecyl-3-methyl-1H-imidazolium bis(trifluoromethylsulfonyl)amide,C18H31F6N3O4S2,531.57,Liquid,298,100,0.0595 ± 0.0039
1-dodecyl-3-methyl-1H-imidazolium bis(trifluoromethylsulfonyl)amide,C18H31F6N3O4S2,531.57,Liquid,303,100,0.069 ± 0.0043
1-dodecyl-3-methyl-1H-imidazolium bis(trifluoromethylsulfonyl)amide,C18H31F6N3O4S2,531.57,Liquid,308,100,0.0793 ± 0.0047
1-dodecyl-3-methyl-1H-imidazolium bis(trifluoromethylsulfonyl)amide,C18H31F6N3O4S2,531.57,Liquid,313,100,0.0905 ± 0.0052
1-dodecyl-3-methyl-1H-imidazolium bis(trifluoromethylsulfonyl)amide,C18H31F6N3O4S2,531.57,Liquid,318,100,0.1025 ± 0.0056
1-dodecyl-3-methyl-1H-imidazolium bis(trifluoromethylsulfonyl)amide,C18H31F6N3O4S2,531.57,Liquid,323,100,0.1156 ± 0.0061
1-dodecyl-3-methyl-1H-imidazolium bis(trifluoromethylsulfonyl)amide,C18H31F6N3O4S2,531.57,Liquid,328,100,0.1292 ± 0.0064
1-dodecyl-3-methyl-1H-imidazolium bis(trifluoromethylsulfonyl)amide,C18H31F6N3O4S2,531.57,Liquid,333,100,0.1433 ± 0.0067
1-hexyl-3-methylimidazolium bis[(trifluoromethyl)sulfonyl]imide,C12H19F6N3O4S2,447.41,Liquid,288.27,101.325,0.1357 ± 0.0055
1-hexyl-3-methylimidazolium bis[(trifluoromethyl)sulfonyl]imide,C12H19F6N3O4S2,447.41,Liquid,288.27,101.325,0.1359 ± 0.0055
1-hexyl-3-methylimidazolium bis[(trifluoromethyl)sulfonyl]imide,C12H19F6N3O4S2,447.41,Liquid,293.13,101.325,0.1723 ± 0.0069
1-hexyl-3-methylimidazolium bis[(trifluoromethyl)sulfonyl]imide,C12H19F6N3O4S2,447.41,Liquid,298.1,101.325,0.2163 ± 0.0087
1-hexyl-3-methylimidazolium bis[(trifluoromethyl)sulfonyl]imide,C12H19F6N3O4S2,447.41,Liquid,303.18,101.325,0.268 ± 0.011
1-hexyl-3-methylimidazolium bis[(trifluoromethyl)sulfonyl]imide,C12H19F6N3O4S2,447.41,Liquid,308.13,101.325,0.326 ± 0.013
1-hexyl-3-methylimidazolium bis[(trifluoromethyl)sulfonyl]imide,C12H19F6N3O4S2,447.41,Liquid,313.08,101.325,0.391 ± 0.016
1-hexyl-3-methylimidazolium bis[(trifluoromethyl)sulfonyl]imide,C12H19F6N3O4S2,447.41,Liquid,323.11,101.325,0.544 ± 0.022
1-hexyl-3-methylimidazolium bis[(trifluoromethyl)sulfonyl]imide,C12H19F6N3O4S2,447.41,Liquid,333.01,101.325,0.725 ± 0.029
1-ethyl-3-methylimidazolium bis((trifluoromethyl)sulfonyl)imide,C8H11F6N3O4S2,391.3,Liquid,288.16,101.325,0.644 ± 0.026
1-ethyl-3-methylimidazolium bis((trifluoromethyl)sulfonyl)imide,C8H11F6N3O4S2,391.3,Liquid,288.16,101.325,0.645 ± 0.026
1-ethyl-3-methylimidazolium bis((trifluoromethyl)sulfonyl)imide,C8H11F6N3O4S2,391.3,Liquid,293.12,101.325,0.768 ± 0.031
1-ethyl-3-methylimidazolium bis((trifluoromethyl)sulfonyl)imide,C8H11F6N3O4S2,391.3,Liquid,298.08,101.325,0.905 ± 0.036
1-ethyl-3-methylimidazolium bis((trifluoromethyl)sulfonyl)imide,C8H11F6N3O4S2,391.3,Liquid,303.15,101.325,1.0587 ± 0.043
1-ethyl-3-methylimidazolium bis((trifluoromethyl)sulfonyl)imide,C8H11F6N3O4S2,391.3,Liquid,308.11,101.325,1.2205 ± 0.049
1-ethyl-3-methylimidazolium bis((trifluoromethyl)sulfonyl)imide,C8H11F6N3O4S2,391.3,Liquid,313.06,101.325,1.3938 ± 0.056
1-ethyl-3-methylimidazolium bis((trifluoromethyl)sulfonyl)imide,C8H11F6N3O4S2,391.3,Liquid,323.07,101.325,1.7729 ± 0.071
1-ethyl-3-methylimidazolium bis((trifluoromethyl)sulfonyl)imide,C8H11F6N3O4S2,391.3,Liquid,333.11,101.325,2.1962 ± 0.088
1-ethyl-3-methylimidazolium ethyl sulfate,C8H16N2O4S,236.29,Liquid,288.15,101.325,0.2351 ± 0.0095
1-ethyl-3-methylimidazolium ethyl sulfate,C8H16N2O4S,236.29,Liquid,288.16,101.325,0.2354 ± 0.0095
1-ethyl-3-methylimidazolium ethyl sulfate,C8H16N2O4S,236.29,Liquid,293.12,101.325,0.302 ± 0.012
1-ethyl-3-methylimidazolium ethyl sulfate,C8H16N2O4S,236.29,Liquid,298.08,101.325,0.381 ± 0.015
1-ethyl-3-methylimidazolium ethyl sulfate,C8H16N2O4S,236.29,Liquid,303.15,101.325,0.473 ± 0.019
1-ethyl-3-methylimidazolium ethyl sulfate,C8H16N2O4S,236.29,Liquid,308.11,101.325,0.576 ± 0.023
1-ethyl-3-methylimidazolium ethyl sulfate,C8H16N2O4S,236.29,Liquid,313.07,101.325,0.69 ± 0.028
1-ethyl-3-methylimidazolium ethyl sulfate,C8H16N2O4S,236.29,Liquid,323.08,101.325,0.961 ± 0.038
1-ethyl-3-methylimidazolium ethyl sulfate,C8H16N2O4S,236.29,Liquid,333.11,101.325,1.2844 ± 0.051
1-ethyl-3-methylimidazolium trifluoromethanesulfonate,C7H11F3N2O3S,260.23,Liquid,288.15,101.325,0.623 ± 0.037
1-ethyl-3-methylimidazolium trifluoromethanesulfonate,C7H11F3N2O3S,260.23,Liquid,288.16,101.325,0.629 ± 0.038
1-ethyl-3-methylimidazolium trifluoromethanesulfonate,C7H11F3N2O3S,260.23,Liquid,293.11,101.325,0.747 ± 0.045
1-ethyl-3-methylimidazolium trifluoromethanesulfonate,C7H11F3N2O3S,260.23,Liquid,298.16,101.325,0.886 ± 0.053
1-ethyl-3-methylimidazolium trifluoromethanesulfonate,C7H11F3N2O3S,260.23,Liquid,303.12,101.325,1.037 ± 0.062
1-ethyl-3-methylimidazolium trifluoromethanesulfonate,C7H11F3N2O3S,260.23,Liquid,308.08,101.325,1.2019 ± 0.072
1-ethyl-3-methylimidazolium trifluoromethanesulfonate,C7H11F3N2O3S,260.23,Liquid,313.16,101.325,1.3858 ± 0.083
1-ethyl-3-methylimidazolium trifluoromethanesulfonate,C7H11F3N2O3S,260.23,Liquid,323.06,101.325,1.784 ± 0.11
1-ethyl-3-methylimidazolium trifluoromethanesulfonate,C7H11F3N2O3S,260.23,Liquid,333.1,101.325,2.242 ± 0.13
1-(2-ethoxyethyl)pyridinium bis((trifluoromethyl)sulfonyl)amide,C11H14F6N2O5S2,432.35,Liquid,283.15,101.325,0.207 ± 0.005
1-(2-ethoxyethyl)pyridinium bis((trifluoromethyl)sulfonyl)amide,C11H14F6N2O5S2,432.35,Liquid,293.15,101.325,0.296 ± 0.006
1-(2-ethoxyethyl)pyridinium bis((trifluoromethyl)sulfonyl)amide,C11H14F6N2O5S2,432.35,Liquid,298.15,101.325,0.334 ± 0.007
1-(2-ethoxyethyl)pyridinium bis((trifluoromethyl)sulfonyl)amide,C11H14F6N2O5S2,432.35,Liquid,303.15,101.325,0.371 ± 0.008
1-(2-ethoxyethyl)pyridinium bis((trifluoromethyl)sulfonyl)amide,C11H14F6N2O5S2,432.35,Liquid,313.15,101.325,0.458 ± 0.009
1-(2-ethoxyethyl)pyridinium bis((trifluoromethyl)sulfonyl)amide,C11H14F6N2O5S2,432.35,Liquid,323.15,101.325,0.55 ± 0.011
1-(2-ethoxyethyl)pyridinium bis((trifluoromethyl)sulfonyl)amide,C11H14F6N2O5S2,432.35,Liquid,333.15,101.325,0.638 ± 0.013
1-(2-ethoxyethyl)pyridinium bis((trifluoromethyl)sulfonyl)amide,C11H14F6N2O5S2,432.35,Liquid,343.15,101.325,0.721 ± 0.015
1-(2-ethoxyethyl)pyridinium bis((trifluoromethyl)sulfonyl)amide,C11H14F6N2O5S2,432.35,Liquid,353.15,101.325,0.8 ± 0.016
1-(3-methoxypropyl)pyridinium bis((trifluoromethyl)sulfonyl)amide,C11H14F6N2O5S2,432.35,Liquid,283.15,101.325,0.2 ± 0.004
1-(3-methoxypropyl)pyridinium bis((trifluoromethyl)sulfonyl)amide,C11H14F6N2O5S2,432.35,Liquid,293.15,101.325,0.275 ± 0.006
1-(3-methoxypropyl)pyridinium bis((trifluoromethyl)sulfonyl)amide,C11H14F6N2O5S2,432.35,Liquid,298.15,101.325,0.314 ± 0.007
1-(3-methoxypropyl)pyridinium bis((trifluoromethyl)sulfonyl)amide,C11H14F6N2O5S2,432.35,Liquid,303.15,101.325,0.362 ± 0.007
1-(3-methoxypropyl)pyridinium bis((trifluoromethyl)sulfonyl)amide,C11H14F6N2O5S2,432.35,Liquid,313.15,101.325,0.443 ± 0.009
1-(3-methoxypropyl)pyridinium bis((trifluoromethyl)sulfonyl)amide,C11H14F6N2O5S2,432.35,Liquid,323.15,101.325,0.531 ± 0.011
1-(3-methoxypropyl)pyridinium bis((trifluoromethyl)sulfonyl)amide,C11H14F6N2O5S2,432.35,Liquid,333.15,101.325,0.622 ± 0.013
1-(3-methoxypropyl)pyridinium bis((trifluoromethyl)sulfonyl)amide,C11H14F6N2O5S2,432.35,Liquid,343.15,101.325,0.708 ± 0.014
1-(3-methoxypropyl)pyridinium bis((trifluoromethyl)sulfonyl)amide,C11H14F6N2O5S2,432.35,Liquid,353.15,101.325,0.794 ± 0.016
1-(2-propoxyethyl)pyridinium bis((trifluoromethyl)sulfonyl)amide,C12H16F6N2O5S2,446.38,Liquid,283.15,101.325,0.159 ± 0.004
1-(2-propoxyethyl)pyridinium bis((trifluoromethyl)sulfonyl)amide,C12H16F6N2O5S2,446.38,Liquid,293.15,101.325,0.228 ± 0.005
1-(2-propoxyethyl)pyridinium bis((trifluoromethyl)sulfonyl)amide,C12H16F6N2O5S2,446.38,Liquid,298.15,101.325,0.261 ± 0.005
1-(2-propoxyethyl)pyridinium bis((trifluoromethyl)sulfonyl)amide,C12H16F6N2O5S2,446.38,Liquid,303.15,101.325,0.299 ± 0.006
1-(2-propoxyethyl)pyridinium bis((trifluoromethyl)sulfonyl)amide,C12H16F6N2O5S2,446.38,Liquid,313.15,101.325,0.381 ± 0.008
1-(2-propoxyethyl)pyridinium bis((trifluoromethyl)sulfonyl)amide,C12H16F6N2O5S2,446.38,Liquid,323.15,101.325,0.459 ± 0.009
1-(2-propoxyethyl)pyridinium bis((trifluoromethyl)sulfonyl)amide,C12H16F6N2O5S2,446.38,Liquid,333.15,101.325,0.539 ± 0.011
1-(2-propoxyethyl)pyridinium bis((trifluoromethyl)sulfonyl)amide,C12H16F6N2O5S2,446.38,Liquid,343.15,101.325,0.613 ± 0.012
1-(2-propoxyethyl)pyridinium bis((trifluoromethyl)sulfonyl)amide,C12H16F6N2O5S2,446.38,Liquid,353.15,101.325,0.691 ± 0.014
1-(ethoxymethyl)-1-methylpyrrolidinium bis((trifluoromethyl)sulfonyl)amide,C10H18F6N2O5S2,424.37,Liquid,283.15,101.325,0.379 ± 0.008
1-(ethoxymethyl)-1-methylpyrrolidinium bis((trifluoromethyl)sulfonyl)amide,C10H18F6N2O5S2,424.37,Liquid,293.15,101.325,0.478 ± 0.01
1-(ethoxymethyl)-1-methylpyrrolidinium bis((trifluoromethyl)sulfonyl)amide,C10H18F6N2O5S2,424.37,Liquid,298.15,101.325,0.514 ± 0.01
1-(ethoxymethyl)-1-methylpyrrolidinium bis((trifluoromethyl)sulfonyl)amide,C10H18F6N2O5S2,424.37,Liquid,303.15,101.325,0.564 ± 0.011
1-(ethoxymethyl)-1-methylpyrrolidinium bis((trifluoromethyl)sulfonyl)amide,C10H18F6N2O5S2,424.37,Liquid,313.15,101.325,0.658 ± 0.013
1-(ethoxymethyl)-1-methylpyrrolidinium bis((trifluoromethyl)sulfonyl)amide,C10H18F6N2O5S2,424.37,Liquid,323.15,101.325,0.745 ± 0.015
1-(ethoxymethyl)-1-methylpyrrolidinium bis((trifluoromethyl)sulfonyl)amide,C10H18F6N2O5S2,424.37,Liquid,333.15,101.325,0.828 ± 0.017
1-(ethoxymethyl)-1-methylpyrrolidinium bis((trifluoromethyl)sulfonyl)amide,C10H18F6N2O5S2,424.37,Liquid,343.15,101.325,0.914 ± 0.018
1-(ethoxymethyl)-1-methylpyrrolidinium bis((trifluoromethyl)sulfonyl)amide,C10H18F6N2O5S2,424.37,Liquid,353.15,101.325,0.993 ± 0.02
1-(2-methoxyethyl)-1-methylpyrrolidinium bis((trifluoromethyl)sulfonyl)amide,C10H18F6N2O5S2,424.37,Liquid,283.15,101.325,0.259 ± 0.005
1-(2-methoxyethyl)-1-methylpyrrolidinium bis((trifluoromethyl)sulfonyl)amide,C10H18F6N2O5S2,424.37,Liquid,293.15,101.325,0.343 ± 0.007
1-(2-methoxyethyl)-1-methylpyrrolidinium bis((trifluoromethyl)sulfonyl)amide,C10H18F6N2O5S2,424.37,Liquid,298.15,101.325,0.388 ± 0.008
1-(2-methoxyethyl)-1-methylpyrrolidinium bis((trifluoromethyl)sulfonyl)amide,C10H18F6N2O5S2,424.37,Liquid,303.15,101.325,0.427 ± 0.009
1-(2-methoxyethyl)-1-methylpyrrolidinium bis((trifluoromethyl)sulfonyl)amide,C10H18F6N2O5S2,424.37,Liquid,313.15,101.325,0.517 ± 0.011
1-(2-methoxyethyl)-1-methylpyrrolidinium bis((trifluoromethyl)sulfonyl)amide,C10H18F6N2O5S2,424.37,Liquid,323.15,101.325,0.602 ± 0.012
1-(2-methoxyethyl)-1-methylpyrrolidinium bis((trifluoromethyl)sulfonyl)amide,C10H18F6N2O5S2,424.37,Liquid,333.15,101.325,0.705 ± 0.014
1-(2-methoxyethyl)-1-methylpyrrolidinium bis((trifluoromethyl)sulfonyl)amide,C10H18F6N2O5S2,424.37,Liquid,343.15,101.325,0.796 ± 0.016
1-(2-methoxyethyl)-1-methylpyrrolidinium bis((trifluoromethyl)sulfonyl)amide,C10H18F6N2O5S2,424.37,Liquid,353.15,101.325,0.898 ± 0.018
1-(2-ethoxyethyl)-1-methylpyrrolidinium bis((trifluoromethyl)sulfonyl)amide,C11H20F6N2O5S2,438.4,Liquid,283.15,101.325,0.23 ± 0.005
1-(2-ethoxyethyl)-1-methylpyrrolidinium bis((trifluoromethyl)sulfonyl)amide,C11H20F6N2O5S2,438.4,Liquid,293.15,101.325,0.304 ± 0.006
1-(2-ethoxyethyl)-1-methylpyrrolidinium bis((trifluoromethyl)sulfonyl)amide,C11H20F6N2O5S2,438.4,Liquid,298.15,101.325,0.341 ± 0.007
1-(2-ethoxyethyl)-1-methylpyrrolidinium bis((trifluoromethyl)sulfonyl)amide,C11H20F6N2O5S2,438.4,Liquid,303.15,101.325,0.381 ± 0.008
1-(2-ethoxyethyl)-1-methylpyrrolidinium bis((trifluoromethyl)sulfonyl)amide,C11H20F6N2O5S2,438.4,Liquid,313.15,101.325,0.454 ± 0.009
1-(2-ethoxyethyl)-1-methylpyrrolidinium bis((trifluoromethyl)sulfonyl)amide,C11H20F6N2O5S2,438.4,Liquid,323.15,101.325,0.532 ± 0.011
1-(2-ethoxyethyl)-1-methylpyrrolidinium bis((trifluoromethyl)sulfonyl)amide,C11H20F6N2O5S2,438.4,Liquid,333.15,101.325,0.611 ± 0.012
1-(2-ethoxyethyl)-1-methylpyrrolidinium bis((trifluoromethyl)sulfonyl)amide,C11H20F6N2O5S2,438.4,Liquid,343.15,101.325,0.686 ± 0.014
1-(2-ethoxyethyl)-1-methylpyrrolidinium bis((trifluoromethyl)sulfonyl)amide,C11H20F6N2O5S2,438.4,Liquid,353.15,101.325,0.762 ± 0.015
1-(3-methoxypropyl)-1-methylpyrrolidinium bis((trifluoromethyl)sulfonyl)amide,C11H20F6N2O5S2,438.4,Liquid,283.15,101.325,0.178 ± 0.004
1-(3-methoxypropyl)-1-methylpyrrolidinium bis((trifluoromethyl)sulfonyl)amide,C11H20F6N2O5S2,438.4,Liquid,293.15,101.325,0.241 ± 0.005
1-(3-methoxypropyl)-1-methylpyrrolidinium bis((trifluoromethyl)sulfonyl)amide,C11H20F6N2O5S2,438.4,Liquid,298.15,101.325,0.273 ± 0.006
1-(3-methoxypropyl)-1-methylpyrrolidinium bis((trifluoromethyl)sulfonyl)amide,C11H20F6N2O5S2,438.4,Liquid,303.15,101.325,0.306 ± 0.006
1-(3-methoxypropyl)-1-methylpyrrolidinium bis((trifluoromethyl)sulfonyl)amide,C11H20F6N2O5S2,438.4,Liquid,313.15,101.325,0.377 ± 0.008
1-(3-methoxypropyl)-1-methylpyrrolidinium bis((trifluoromethyl)sulfonyl)amide,C11H20F6N2O5S2,438.4,Liquid,323.15,101.325,0.451 ± 0.009
1-(3-methoxypropyl)-1-methylpyrrolidinium bis((trifluoromethyl)sulfonyl)amide,C11H20F6N2O5S2,438.4,Liquid,333.15,101.325,0.528 ± 0.011
1-(3-methoxypropyl)-1-methylpyrrolidinium bis((trifluoromethyl)sulfonyl)amide,C11H20F6N2O5S2,438.4,Liquid,343.15,101.325,0.595 ± 0.012
1-(3-methoxypropyl)-1-methylpyrrolidinium bis((trifluoromethyl)sulfonyl)amide,C11H20F6N2O5S2,438.4,Liquid,353.15,101.325,0.678 ± 0.014
1-methyl-1-(2-propoxyethyl)pyrrolidinium bis((trifluoromethyl)sulfonyl)amide,C12H22F6N2O5S2,452.43,Liquid,283.15,101.325,0.162 ± 0.003
1-methyl-1-(2-propoxyethyl)pyrrolidinium bis((trifluoromethyl)sulfonyl)amide,C12H22F6N2O5S2,452.43,Liquid,293.15,101.325,0.22 ± 0.005
1-methyl-1-(2-propoxyethyl)pyrrolidinium bis((trifluoromethyl)sulfonyl)amide,C12H22F6N2O5S2,452.43,Liquid,298.15,101.325,0.249 ± 0.005
1-methyl-1-(2-propoxyethyl)pyrrolidinium bis((trifluoromethyl)sulfonyl)amide,C12H22F6N2O5S2,452.43,Liquid,303.15,101.325,0.285 ± 0.006
1-methyl-1-(2-propoxyethyl)pyrrolidinium bis((trifluoromethyl)sulfonyl)amide,C12H22F6N2O5S2,452.43,Liquid,313.15,101.325,0.349 ± 0.007
1-methyl-1-(2-propoxyethyl)pyrrolidinium bis((trifluoromethyl)sulfonyl)amide,C12H22F6N2O5S2,452.43,Liquid,323.15,101.325,0.42 ± 0.009
1-methyl-1-(2-propoxyethyl)pyrrolidinium bis((trifluoromethyl)sulfonyl)amide,C12H22F6N2O5S2,452.43,Liquid,333.15,101.325,0.488 ± 0.01
1-methyl-1-(2-propoxyethyl)pyrrolidinium bis((trifluoromethyl)sulfonyl)amide,C12H22F6N2O5S2,452.43,Liquid,343.15,101.325,0.558 ± 0.011
1-methyl-1-(2-propoxyethyl)pyrrolidinium bis((trifluoromethyl)sulfonyl)amide,C12H22F6N2O5S2,452.43,Liquid,353.15,101.325,0.627 ± 0.013
1-(methoxymethyl)-3-methylimidazolium bis((trifluoromethyl)sulfonyl)amide,C8H11F6N3O5S2,407.3,Liquid,283.15,101.325,0.27 ± 0.006
1-(methoxymethyl)-3-methylimidazolium bis((trifluoromethyl)sulfonyl)amide,C8H11F6N3O5S2,407.3,Liquid,293.15,101.325,0.401 ± 0.008
1-(methoxymethyl)-3-methylimidazolium bis((trifluoromethyl)sulfonyl)amide,C8H11F6N3O5S2,407.3,Liquid,298.15,101.325,0.456 ± 0.009
1-(methoxymethyl)-3-methylimidazolium bis((trifluoromethyl)sulfonyl)amide,C8H11F6N3O5S2,407.3,Liquid,303.15,101.325,0.512 ± 0.011
1-(methoxymethyl)-3-methylimidazolium bis((trifluoromethyl)sulfonyl)amide,C8H11F6N3O5S2,407.3,Liquid,313.15,101.325,0.631 ± 0.013
1-(methoxymethyl)-3-methylimidazolium bis((trifluoromethyl)sulfonyl)amide,C8H11F6N3O5S2,407.3,Liquid,323.15,101.325,0.759 ± 0.015
1-(methoxymethyl)-3-methylimidazolium bis((trifluoromethyl)sulfonyl)amide,C8H11F6N3O5S2,407.3,Liquid,333.15,101.325,0.886 ± 0.018
1-(methoxymethyl)-3-methylimidazolium bis((trifluoromethyl)sulfonyl)amide,C8H11F6N3O5S2,407.3,Liquid,343.15,101.325,1.013 ± 0.02
1-(methoxymethyl)-3-methylimidazolium bis((trifluoromethyl)sulfonyl)amide,C8H11F6N3O5S2,407.3,Liquid,353.15,101.325,1.13 ± 0.023
3-(ethoxymethyl)-1-methylimidazolium bis((trifluoromethyl)sulfonyl)amide,C9H13F6N3O5S2,421.33,Liquid,283.15,101.325,0.236 ± 0.005
3-(ethoxymethyl)-1-methylimidazolium bis((trifluoromethyl)sulfonyl)amide,C9H13F6N3O5S2,421.33,Liquid,293.15,101.325,0.341 ± 0.007
3-(ethoxymethyl)-1-methylimidazolium bis((trifluoromethyl)sulfonyl)amide,C9H13F6N3O5S2,421.33,Liquid,298.15,101.325,0.387 ± 0.008
3-(ethoxymethyl)-1-methylimidazolium bis((trifluoromethyl)sulfonyl)amide,C9H13F6N3O5S2,421.33,Liquid,303.15,101.325,0.437 ± 0.009
3-(ethoxymethyl)-1-methylimidazolium bis((trifluoromethyl)sulfonyl)amide,C9H13F6N3O5S2,421.33,Liquid,313.15,101.325,0.543 ± 0.011
3-(ethoxymethyl)-1-methylimidazolium bis((trifluoromethyl)sulfonyl)amide,C9H13F6N3O5S2,421.33,Liquid,323.15,101.325,0.651 ± 0.013
3-(ethoxymethyl)-1-methylimidazolium bis((trifluoromethyl)sulfonyl)amide,C9H13F6N3O5S2,421.33,Liquid,333.15,101.325,0.766 ± 0.015
3-(ethoxymethyl)-1-methylimidazolium bis((trifluoromethyl)sulfonyl)amide,C9H13F6N3O5S2,421.33,Liquid,343.15,101.325,0.874 ± 0.018
3-(ethoxymethyl)-1-methylimidazolium bis((trifluoromethyl)sulfonyl)amide,C9H13F6N3O5S2,421.33,Liquid,353.15,101.325,0.972 ± 0.02
1-(2-methoxyethyl)-3-methyl-1H-imidazolium bis((trifluoromethyl)sulfonyl)amide,C9H13F6N3O5S2,421.33,Liquid,283.15,101.325,0.31 ± 0.007
1-(2-methoxyethyl)-3-methyl-1H-imidazolium bis((trifluoromethyl)sulfonyl)amide,C9H13F6N3O5S2,421.33,Liquid,293.15,101.325,0.417 ± 0.009
1-(2-methoxyethyl)-3-methyl-1H-imidazolium bis((trifluoromethyl)sulfonyl)amide,C9H13F6N3O5S2,421.33,Liquid,298.15,101.325,0.468 ± 0.01
1-(2-methoxyethyl)-3-methyl-1H-imidazolium bis((trifluoromethyl)sulfonyl)amide,C9H13F6N3O5S2,421.33,Liquid,303.15,101.325,0.525 ± 0.011
1-(2-methoxyethyl)-3-methyl-1H-imidazolium bis((trifluoromethyl)sulfonyl)amide,C9H13F6N3O5S2,421.33,Liquid,313.15,101.325,0.632 ± 0.013
1-(2-methoxyethyl)-3-methyl-1H-imidazolium bis((trifluoromethyl)sulfonyl)amide,C9H13F6N3O5S2,421.33,Liquid,323.15,101.325,0.743 ± 0.015
1-(2-methoxyethyl)-3-methyl-1H-imidazolium bis((trifluoromethyl)sulfonyl)amide,C9H13F6N3O5S2,421.33,Liquid,333.15,101.325,0.851 ± 0.017
1-(2-methoxyethyl)-3-methyl-1H-imidazolium bis((trifluoromethyl)sulfonyl)amide,C9H13F6N3O5S2,421.33,Liquid,343.15,101.325,0.95 ± 0.019
1-(2-methoxyethyl)-3-methyl-1H-imidazolium bis((trifluoromethyl)sulfonyl)amide,C9H13F6N3O5S2,421.33,Liquid,353.15,101.325,1.063 ± 0.021
1-(2-ethoxyethyl)-3-methylimidazolium bis((trifluoromethyl)sulfonyl)amide,C10H15F6N3O5S2,435.36,Liquid,283.15,101.325,0.271 ± 0.006
1-(2-ethoxyethyl)-3-methylimidazolium bis((trifluoromethyl)sulfonyl)amide,C10H15F6N3O5S2,435.36,Liquid,293.15,101.325,0.353 ± 0.007
1-(2-ethoxyethyl)-3-methylimidazolium bis((trifluoromethyl)sulfonyl)amide,C10H15F6N3O5S2,435.36,Liquid,298.15,101.325,0.402 ± 0.008
1-(2-ethoxyethyl)-3-methylimidazolium bis((trifluoromethyl)sulfonyl)amide,C10H15F6N3O5S2,435.36,Liquid,303.15,101.325,0.461 ± 0.009
1-(2-ethoxyethyl)-3-methylimidazolium bis((trifluoromethyl)sulfonyl)amide,C10H15F6N3O5S2,435.36,Liquid,313.15,101.325,0.551 ± 0.011
1-(2-ethoxyethyl)-3-methylimidazolium bis((trifluoromethyl)sulfonyl)amide,C10H15F6N3O5S2,435.36,Liquid,323.15,101.325,0.637 ± 0.013
1-(2-ethoxyethyl)-3-methylimidazolium bis((trifluoromethyl)sulfonyl)amide,C10H15F6N3O5S2,435.36,Liquid,333.15,101.325,0.728 ± 0.015
1-(2-ethoxyethyl)-3-methylimidazolium bis((trifluoromethyl)sulfonyl)amide,C10H15F6N3O5S2,435.36,Liquid,343.15,101.325,0.81 ± 0.016
1-(2-ethoxyethyl)-3-methylimidazolium bis((trifluoromethyl)sulfonyl)amide,C10H15F6N3O5S2,435.36,Liquid,353.15,101.325,0.91 ± 0.018
3-(3-methoxypropyl)-1-methylimidazolium bis((trifluoromethyl)sulfonyl)amide,C10H15F6N3O5S2,435.36,Liquid,283.15,101.325,0.226 ± 0.005
3-(3-methoxypropyl)-1-methylimidazolium bis((trifluoromethyl)sulfonyl)amide,C10H15F6N3O5S2,435.36,Liquid,293.15,101.325,0.315 ± 0.007
3-(3-methoxypropyl)-1-methylimidazolium bis((trifluoromethyl)sulfonyl)amide,C10H15F6N3O5S2,435.36,Liquid,298.15,101.325,0.357 ± 0.007
3-(3-methoxypropyl)-1-methylimidazolium bis((trifluoromethyl)sulfonyl)amide,C10H15F6N3O5S2,435.36,Liquid,303.15,101.325,0.405 ± 0.008
3-(3-methoxypropyl)-1-methylimidazolium bis((trifluoromethyl)sulfonyl)amide,C10H15F6N3O5S2,435.36,Liquid,313.15,101.325,0.491 ± 0.01
3-(3-methoxypropyl)-1-methylimidazolium bis((trifluoromethyl)sulfonyl)amide,C10H15F6N3O5S2,435.36,Liquid,323.15,101.325,0.579 ± 0.012
3-(3-methoxypropyl)-1-methylimidazolium bis((trifluoromethyl)sulfonyl)amide,C10H15F6N3O5S2,435.36,Liquid,333.15,101.325,0.673 ± 0.014
3-(3-methoxypropyl)-1-methylimidazolium bis((trifluoromethyl)sulfonyl)amide,C10H15F6N3O5S2,435.36,Liquid,343.15,101.325,0.764 ± 0.015
3-(3-methoxypropyl)-1-methylimidazolium bis((trifluoromethyl)sulfonyl)amide,C10H15F6N3O5S2,435.36,Liquid,353.15,101.325,0.869 ± 0.018
1-methyl-3-(2-propoxyethyl)imidazolium bis((trifluoromethyl)sulfonyl)amide,C11H17F6N3O5S2,449.38,Liquid,283.15,101.325,0.204 ± 0.004
1-methyl-3-(2-propoxyethyl)imidazolium bis((trifluoromethyl)sulfonyl)amide,C11H17F6N3O5S2,449.38,Liquid,293.15,101.325,0.283 ± 0.006
1-methyl-3-(2-propoxyethyl)imidazolium bis((trifluoromethyl)sulfonyl)amide,C11H17F6N3O5S2,449.38,Liquid,298.15,101.325,0.318 ± 0.007
1-methyl-3-(2-propoxyethyl)imidazolium bis((trifluoromethyl)sulfonyl)amide,C11H17F6N3O5S2,449.38,Liquid,303.15,101.325,0.359 ± 0.007
1-methyl-3-(2-propoxyethyl)imidazolium bis((trifluoromethyl)sulfonyl)amide,C11H17F6N3O5S2,449.38,Liquid,313.15,101.325,0.447 ± 0.009
1-methyl-3-(2-propoxyethyl)imidazolium bis((trifluoromethyl)sulfonyl)amide,C11H17F6N3O5S2,449.38,Liquid,323.15,101.325,0.53 ± 0.011
1-methyl-3-(2-propoxyethyl)imidazolium bis((trifluoromethyl)sulfonyl)amide,C11H17F6N3O5S2,449.38,Liquid,333.15,101.325,0.606 ± 0.012
1-methyl-3-(2-propoxyethyl)imidazolium bis((trifluoromethyl)sulfonyl)amide,C11H17F6N3O5S2,449.38,Liquid,343.15,101.325,0.69 ± 0.014
1-methyl-3-(2-propoxyethyl)imidazolium bis((trifluoromethyl)sulfonyl)amide,C11H17F6N3O5S2,449.38,Liquid,353.15,101.325,0.774 ± 0.016
1-(2-methoxyethyl)pyridinium bis(trifluoromethylsulfonyl)amide,C10H12F6N2O5S2,418.33,Liquid,283.15,101.325,0.228 ± 0.005
1-(2-methoxyethyl)pyridinium bis(trifluoromethylsulfonyl)amide,C10H12F6N2O5S2,418.33,Liquid,293.15,101.325,0.328 ± 0.007
1-(2-methoxyethyl)pyridinium bis(trifluoromethylsulfonyl)amide,C10H12F6N2O5S2,418.33,Liquid,298.15,101.325,0.379 ± 0.008
1-(2-methoxyethyl)pyridinium bis(trifluoromethylsulfonyl)amide,C10H12F6N2O5S2,418.33,Liquid,303.15,101.325,0.427 ± 0.009
1-(2-methoxyethyl)pyridinium bis(trifluoromethylsulfonyl)amide,C10H12F6N2O5S2,418.33,Liquid,313.15,101.325,0.529 ± 0.011
1-(2-methoxyethyl)pyridinium bis(trifluoromethylsulfonyl)amide,C10H12F6N2O5S2,418.33,Liquid,323.15,101.325,0.63 ± 0.013
1-(2-methoxyethyl)pyridinium bis(trifluoromethylsulfonyl)amide,C10H12F6N2O5S2,418.33,Liquid,333.15,101.325,0.732 ± 0.015
1-(2-methoxyethyl)pyridinium bis(trifluoromethylsulfonyl)amide,C10H12F6N2O5S2,418.33,Liquid,343.15,101.325,0.835 ± 0.017
1-(2-methoxyethyl)pyridinium bis(trifluoromethylsulfonyl)amide,C10H12F6N2O5S2,418.33,Liquid,353.15,101.325,0.936 ± 0.019
1-(ethoxymethyl)pyridinium bis((trifluoromethyl)sulfonyl)amide,C10H12F6N2O5S2,418.33,Liquid,283.15,101.325,0.262 ± 0.006
1-(ethoxymethyl)pyridinium bis((trifluoromethyl)sulfonyl)amide,C10H12F6N2O5S2,418.33,Liquid,293.15,101.325,0.374 ± 0.008
1-(ethoxymethyl)pyridinium bis((trifluoromethyl)sulfonyl)amide,C10H12F6N2O5S2,418.33,Liquid,298.15,101.325,0.414 ± 0.008
1-(ethoxymethyl)pyridinium bis((trifluoromethyl)sulfonyl)amide,C10H12F6N2O5S2,418.33,Liquid,303.15,101.325,0.465 ± 0.01
1-(ethoxymethyl)pyridinium bis((trifluoromethyl)sulfonyl)amide,C10H12F6N2O5S2,418.33,Liquid,313.15,101.325,0.575 ± 0.012
1-(ethoxymethyl)pyridinium bis((trifluoromethyl)sulfonyl)amide,C10H12F6N2O5S2,418.33,Liquid,323.15,101.325,0.676 ± 0.014
1-(ethoxymethyl)pyridinium bis((trifluoromethyl)sulfonyl)amide,C10H12F6N2O5S2,418.33,Liquid,333.15,101.325,0.784 ± 0.016
1-(ethoxymethyl)pyridinium bis((trifluoromethyl)sulfonyl)amide,C10H12F6N2O5S2,418.33,Liquid,343.15,101.325,0.889 ± 0.018
1-(ethoxymethyl)pyridinium bis((trifluoromethyl)sulfonyl)amide,C10H12F6N2O5S2,418.33,Liquid,353.15,101.325,0.99 ± 0.02
1-(methoxymethyl)pyridinium bis((trifluoromethyl)sulfonyl)amide,C9H10F6N2O5S2,404.3,Liquid,283.15,101.325,0.289 ± 0.006
1-(methoxymethyl)pyridinium bis((trifluoromethyl)sulfonyl)amide,C9H10F6N2O5S2,404.3,Liquid,293.15,101.325,0.408 ± 0.008
1-(methoxymethyl)pyridinium bis((trifluoromethyl)sulfonyl)amide,C9H10F6N2O5S2,404.3,Liquid,298.15,101.325,0.458 ± 0.009
1-(methoxymethyl)pyridinium bis((trifluoromethyl)sulfonyl)amide,C9H10F6N2O5S2,404.3,Liquid,303.15,101.325,0.518 ± 0.011
1-(methoxymethyl)pyridinium bis((trifluoromethyl)sulfonyl)amide,C9H10F6N2O5S2,404.3,Liquid,313.15,101.325,0.638 ± 0.013
1-(methoxymethyl)pyridinium bis((trifluoromethyl)sulfonyl)amide,C9H10F6N2O5S2,404.3,Liquid,323.15,101.325,0.76 ± 0.015
1-(methoxymethyl)pyridinium bis((trifluoromethyl)sulfonyl)amide,C9H10F6N2O5S2,404.3,Liquid,333.15,101.325,0.887 ± 0.018
1-(methoxymethyl)pyridinium bis((trifluoromethyl)sulfonyl)amide,C9H10F6N2O5S2,404.3,Liquid,343.15,101.325,1.018 ± 0.021
1-(methoxymethyl)pyridinium bis((trifluoromethyl)sulfonyl)amide,C9H10F6N2O5S2,404.3,Liquid,353.15,101.325,1.14 ± 0.023
3-butyl-1-methyl-1H-imidazolium formate,C9H16N2O2,184.24,Liquid,283.15,89.3,0.069 ± 0.001
3-butyl-1-methyl-1H-imidazolium formate,C9H16N2O2,184.24,Liquid,293.15,89.3,0.136 ± 0.003
3-butyl-1-methyl-1H-imidazolium formate,C9H16N2O2,184.24,Liquid,298.15,89.3,0.184 ± 0.004
3-butyl-1-methyl-1H-imidazolium formate,C9H16N2O2,184.24,Liquid,303.15,89.3,0.247 ± 0.005
3-butyl-1-methyl-1H-imidazolium formate,C9H16N2O2,184.24,Liquid,313.15,89.3,0.417 ± 0.008
3-butyl-1-methyl-1H-imidazolium formate,C9H16N2O2,184.24,Liquid,323.15,89.3,0.713 ± 0.014
3-butyl-1-methyl-1H-imidazolium formate,C9H16N2O2,184.24,Liquid,333.15,89.3,1.112 ± 0.022
3-butyl-1-methyl-1H-imidazolium formate,C9H16N2O2,184.24,Liquid,343.15,89.3,1.615 ± 0.032
3-butyl-1-methyl-1H-imidazolium formate,C9H16N2O2,184.24,Liquid,353.15,89.3,2.25 ± 0.045
propylammonium acetate,C5H13NO2,119.16,Liquid,293.15,101.325,0.04 ± 0.01
propylammonium acetate,C5H13NO2,119.16,Liquid,298.15,101.325,0.06 ± 0.01
propylammonium acetate,C5H13NO2,119.16,Liquid,303.15,101.325,0.08 ± 0.01
propylammonium acetate,C5H13NO2,119.16,Liquid,308.15,101.325,0.1 ± 0.01
propylammonium acetate,C5H13NO2,119.16,Liquid,313.15,101.325,0.14 ± 0.01
propylammonium acetate,C5H13NO2,119.16,Liquid,318.15,101.325,0.17 ± 0.01
propylammonium acetate,C5H13NO2,119.16,Liquid,323.15,101.325,0.22 ± 0.01
propylammonium acetate,C5H13NO2,119.16,Liquid,328.15,101.325,0.27 ± 0.01
propylammonium acetate,C5H13NO2,119.16,Liquid,333.15,101.325,0.33 ± 0.01
propylammonium formate,C4H11NO2,105.14,Liquid,293.15,101.325,0.31 ± 0.01
propylammonium formate,C4H11NO2,105.14,Liquid,298.15,101.325,0.36 ± 0.01
propylammonium formate,C4H11NO2,105.14,Liquid,303.15,101.325,0.44 ± 0.01
propylammonium formate,C4H11NO2,105.14,Liquid,308.15,101.325,0.51 ± 0.01
propylammonium formate,C4H11NO2,105.14,Liquid,313.15,101.325,0.59 ± 0.01
propylammonium formate,C4H11NO2,105.14,Liquid,318.15,101.325,0.68 ± 0.01
propylammonium formate,C4H11NO2,105.14,Liquid,323.15,101.325,0.78 ± 0.01
propylammonium formate,C4H11NO2,105.14,Liquid,328.15,101.325,0.87 ± 0.01
propylammonium formate,C4H11NO2,105.14,Liquid,333.15,101.325,1 ± 0.01
1-(2-hydroxyethyl)-3-methylimidazolium perfluoropentanoate,C11H11F9N2O3,390.21,Liquid,283.15,101.325,0.0094 ± 0.0019
1-(2-hydroxyethyl)-3-methylimidazolium perfluoropentanoate,C11H11F9N2O3,390.21,Liquid,288.15,101.325,0.0145 ± 0.0029
1-(2-hydroxyethyl)-3-methylimidazolium perfluoropentanoate,C11H11F9N2O3,390.21,Liquid,293.15,101.325,0.0217 ± 0.0043
1-(2-hydroxyethyl)-3-methylimidazolium perfluoropentanoate,C11H11F9N2O3,390.21,Liquid,298.15,101.325,0.0315 ± 0.0063
1-(2-hydroxyethyl)-3-methylimidazolium perfluoropentanoate,C11H11F9N2O3,390.21,Liquid,303.15,101.325,0.0455 ± 0.0091
1-(2-hydroxyethyl)-3-methylimidazolium perfluoropentanoate,C11H11F9N2O3,390.21,Liquid,308.15,101.325,0.063 ± 0.013
1-(2-hydroxyethyl)-3-methylimidazolium perfluoropentanoate,C11H11F9N2O3,390.21,Liquid,313.15,101.325,0.086 ± 0.017
1-(2-hydroxyethyl)-3-methylimidazolium perfluoropentanoate,C11H11F9N2O3,390.21,Liquid,318.15,101.325,0.114 ± 0.023
1-(2-hydroxyethyl)-3-methylimidazolium perfluoropentanoate,C11H11F9N2O3,390.21,Liquid,323.15,101.325,0.148 ± 0.03
1-(2-hydroxyethyl)-3-methylimidazolium nonafluoro-1-butanesulfonate,C10H11F9N2O4S,426.25,Liquid,283.15,101.325,0.0131 ± 0.0026
1-(2-hydroxyethyl)-3-methylimidazolium nonafluoro-1-butanesulfonate,C10H11F9N2O4S,426.25,Liquid,288.15,101.325,0.0192 ± 0.0038
1-(2-hydroxyethyl)-3-methylimidazolium nonafluoro-1-butanesulfonate,C10H11F9N2O4S,426.25,Liquid,293.15,101.325,0.0278 ± 0.0056
1-(2-hydroxyethyl)-3-methylimidazolium nonafluoro-1-butanesulfonate,C10H11F9N2O4S,426.25,Liquid,298.15,101.325,0.0385 ± 0.0077
1-(2-hydroxyethyl)-3-methylimidazolium nonafluoro-1-butanesulfonate,C10H11F9N2O4S,426.25,Liquid,303.15,101.325,0.054 ± 0.011
1-(2-hydroxyethyl)-3-methylimidazolium nonafluoro-1-butanesulfonate,C10H11F9N2O4S,426.25,Liquid,308.15,101.325,0.071 ± 0.014
1-(2-hydroxyethyl)-3-methylimidazolium nonafluoro-1-butanesulfonate,C10H11F9N2O4S,426.25,Liquid,313.15,101.325,0.093 ± 0.019
1-(2-hydroxyethyl)-3-methylimidazolium nonafluoro-1-butanesulfonate,C10H11F9N2O4S,426.25,Liquid,318.15,101.325,0.119 ± 0.024
1-(2-hydroxyethyl)-3-methylimidazolium nonafluoro-1-butanesulfonate,C10H11F9N2O4S,426.25,Liquid,323.15,101.325,0.151 ± 0.03
1-hexyl-3-methylimidazolium bis[(trifluoromethyl)sulfonyl]imide,C12H19F6N3O4S2,447.41,Liquid,278.15,101.325,0.077 ± 0.002
1-hexyl-3-methylimidazolium bis[(trifluoromethyl)sulfonyl]imide,C12H19F6N3O4S2,447.41,Liquid,283.15,101.325,0.102 ± 0.002
1-hexyl-3-methylimidazolium bis[(trifluoromethyl)sulfonyl]imide,C12H19F6N3O4S2,447.41,Liquid,288.15,101.325,0.135 ± 0.003
1-hexyl-3-methylimidazolium bis[(trifluoromethyl)sulfonyl]imide,C12H19F6N3O4S2,447.41,Liquid,293.15,101.325,0.172 ± 0.003
1-hexyl-3-methylimidazolium bis[(trifluoromethyl)sulfonyl]imide,C12H19F6N3O4S2,447.41,Liquid,298.15,101.325,0.217 ± 0.004
1-hexyl-3-methylimidazolium bis[(trifluoromethyl)sulfonyl]imide,C12H19F6N3O4S2,447.41,Liquid,303.15,101.325,0.268 ± 0.005
1-hexyl-3-methylimidazolium bis[(trifluoromethyl)sulfonyl]imide,C12H19F6N3O4S2,447.41,Liquid,308.15,101.325,0.327 ± 0.007
1-hexyl-3-methylimidazolium bis[(trifluoromethyl)sulfonyl]imide,C12H19F6N3O4S2,447.41,Liquid,313.15,101.325,0.39 ± 0.008
1-hexyl-3-methylimidazolium bis[(trifluoromethyl)sulfonyl]imide,C12H19F6N3O4S2,447.41,Liquid,323.15,101.325,0.54 ± 0.01
3-hexyl-1-methyl-1H-imidazolium bromide,C10H19BrN2,247.18,Liquid,293.15,101.325,7.45 ± 0.01
3-hexyl-1-methyl-1H-imidazolium bromide,C10H19BrN2,247.18,Liquid,298.15,101.325,12.06 ± 0.01
3-hexyl-1-methyl-1H-imidazolium bromide,C10H19BrN2,247.18,Liquid,303.15,101.325,18.88 ± 0.01
3-hexyl-1-methyl-1H-imidazolium bromide,C10H19BrN2,247.18,Liquid,308.15,101.325,28.7 ± 0.1
3-hexyl-1-methyl-1H-imidazolium bromide,C10H19BrN2,247.18,Liquid,313.15,101.325,41.8 ± 0.1
3-hexyl-1-methyl-1H-imidazolium bromide,C10H19BrN2,247.18,Liquid,318.15,101.325,60.5 ± 0.1
3-hexyl-1-methyl-1H-imidazolium bromide,C10H19BrN2,247.18,Liquid,323.15,101.325,83.1 ± 0.1
3-hexyl-1-methyl-1H-imidazolium bromide,C10H19BrN2,247.18,Liquid,328.15,101.325,111.6 ± 0.1
3-hexyl-1-methyl-1H-imidazolium bromide,C10H19BrN2,247.18,Liquid,333.15,101.325,144.6 ± 0.1
1-methyl-3-octylimidazolium bromide,C12H23BrN2,275.23,Liquid,293.15,101.325,6.68 ± 0.01
1-methyl-3-octylimidazolium bromide,C12H23BrN2,275.23,Liquid,298.15,101.325,10.55 ± 0.01
1-methyl-3-octylimidazolium bromide,C12H23BrN2,275.23,Liquid,303.15,101.325,16.2 ± 0.1
1-methyl-3-octylimidazolium bromide,C12H23BrN2,275.23,Liquid,308.15,101.325,24 ± 0.1
1-methyl-3-octylimidazolium bromide,C12H23BrN2,275.23,Liquid,313.15,101.325,35.2 ± 0.1
1-methyl-3-octylimidazolium bromide,C12H23BrN2,275.23,Liquid,318.15,101.325,49.2 ± 0.1
1-methyl-3-octylimidazolium bromide,C12H23BrN2,275.23,Liquid,323.15,101.325,68.5 ± 0.1
1-methyl-3-octylimidazolium bromide,C12H23BrN2,275.23,Liquid,328.15,101.325,89.4 ± 0.1
1-methyl-3-octylimidazolium bromide,C12H23BrN2,275.23,Liquid,333.15,101.325,116.4 ± 0.1
1-butyl-1-methylpyrrolidinium bis[(trifluoromethyl)sulfonyl]imide,C11H20F6N2O4S2,422.4,Liquid,293.4,101.325,0.22 ± 0.006
1-butyl-1-methylpyrrolidinium bis[(trifluoromethyl)sulfonyl]imide,C11H20F6N2O4S2,422.4,Liquid,296.1,101.325,0.249 ± 0.006
