Repository: wangyingxie/ILP

# ILP
This repository is the place where you can find ML codes for prediction of IL properties.
1.  Document Introduction 
  1.	output folder：Used to store the output files for the ILP Class.
  2.	ILP.py：Source code of ILP Class.
2. ILP Class Introduction
1.	dataCrawler(parser="html.parser",url="https://iolitec.de/en/products/list")
Default parser is "html.parser" and the target URL is https://iolitec.de/en/products/list. By using this method, the properties and chemical formula of the ion pairs in the URL can be crawled and cleaned. The final data will be exported as "dataset_iolitech.csv".

File: output/ionic_liquid_ILthermo_conductivcity.csv (part 16 of 20)
Label,Formula,Mol weight,Phase,"Temperature, K","Pressure, kPa","Electrical conductivity, S/m"
1-butyl-1-methylpyrrolidinium bis[(trifluoromethyl)sulfonyl]imide,C11H20F6N2O4S2,422.4,Liquid,299.3,101.325,0.285 ± 0.008
1-butyl-1-methylpyrrolidinium bis[(trifluoromethyl)sulfonyl]imide,C11H20F6N2O4S2,422.4,Liquid,303.3,101.325,0.334 ± 0.008
1-butyl-1-methylpyrrolidinium bis[(trifluoromethyl)sulfonyl]imide,C11H20F6N2O4S2,422.4,Liquid,309.3,101.325,0.419 ± 0.01
1-butyl-1-methylpyrrolidinium bis[(trifluoromethyl)sulfonyl]imide,C11H20F6N2O4S2,422.4,Liquid,313.2,101.325,0.481 ± 0.012
1-butyl-1-methylpyrrolidinium bis[(trifluoromethyl)sulfonyl]imide,C11H20F6N2O4S2,422.4,Liquid,320,101.325,0.6 ± 0.014
1-butyl-1-methylpyrrolidinium bis[(trifluoromethyl)sulfonyl]imide,C11H20F6N2O4S2,422.4,Liquid,323.2,101.325,0.66 ± 0.016
1-butyl-1-methylpyrrolidinium bis[(trifluoromethyl)sulfonyl]imide,C11H20F6N2O4S2,422.4,Liquid,333.5,101.325,0.88 ± 0.02
1-ethyl-3-methylimidazolium acetate,C8H14N2O2,170.21,Liquid,278.15,101.325,0.104 ± 0.002
1-ethyl-3-methylimidazolium acetate,C8H14N2O2,170.21,Liquid,288.15,101.325,0.212 ± 0.004
1-ethyl-3-methylimidazolium acetate,C8H14N2O2,170.21,Liquid,298.15,101.325,0.381 ± 0.008
1-ethyl-3-methylimidazolium acetate,C8H14N2O2,170.21,Liquid,308.15,101.325,0.618 ± 0.012
1-ethyl-3-methylimidazolium acetate,C8H14N2O2,170.21,Liquid,318.15,101.325,0.928 ± 0.019
1-ethyl-3-methylimidazolium acetate,C8H14N2O2,170.21,Liquid,328.15,101.325,1.311 ± 0.026
1-ethyl-3-methylimidazolium acetate,C8H14N2O2,170.21,Liquid,338.15,101.325,1.761 ± 0.035
1-ethyl-3-methylimidazolium acetate,C8H14N2O2,170.21,Liquid,348.15,101.325,2.275 ± 0.046
1-ethyl-3-methylimidazolium acetate,C8H14N2O2,170.21,Liquid,358.15,101.325,2.826 ± 0.057
1-butyl-3-methylimidazolium acetate,C10H18N2O2,198.27,Liquid,278.15,101.325,0.008 ± 0.001
1-butyl-3-methylimidazolium acetate,C10H18N2O2,198.27,Liquid,288.15,101.325,0.019 ± 0.001
1-butyl-3-methylimidazolium acetate,C10H18N2O2,198.27,Liquid,298.15,101.325,0.042 ± 0.001
1-butyl-3-methylimidazolium acetate,C10H18N2O2,198.27,Liquid,308.15,101.325,0.083 ± 0.002
1-butyl-3-methylimidazolium acetate,C10H18N2O2,198.27,Liquid,318.15,101.325,0.154 ± 0.003
1-butyl-3-methylimidazolium acetate,C10H18N2O2,198.27,Liquid,328.15,101.325,0.247 ± 0.005
1-butyl-3-methylimidazolium acetate,C10H18N2O2,198.27,Liquid,338.15,101.325,0.372 ± 0.007
1-butyl-3-methylimidazolium acetate,C10H18N2O2,198.27,Liquid,348.15,101.325,0.536 ± 0.011
1-butyl-3-methylimidazolium acetate,C10H18N2O2,198.27,Liquid,358.15,101.325,0.736 ± 0.015
pyrrolidinium nitrate,C4H10N2O3,134.13,Liquid,284.15,100,2.93 ± 0.23
pyrrolidinium nitrate,C4H10N2O3,134.13,Liquid,293.15,100,3.71 ± 0.3
pyrrolidinium nitrate,C4H10N2O3,134.13,Liquid,298.15,100,4.22 ± 0.34
pyrrolidinium nitrate,C4H10N2O3,134.13,Liquid,304.15,100,4.94 ± 0.4
pyrrolidinium nitrate,C4H10N2O3,134.13,Liquid,313.15,100,5.97 ± 0.48
pyrrolidinium nitrate,C4H10N2O3,134.13,Liquid,323.15,100,7.17 ± 0.57
pyrrolidinium nitrate,C4H10N2O3,134.13,Liquid,333.15,100,8.51 ± 0.68
pyrrolidinium nitrate,C4H10N2O3,134.13,Liquid,344.95,100,9.3 ± 0.74
pyrrolidinium nitrate,C4H10N2O3,134.13,Liquid,353.65,100,10.48 ± 0.84
tetraethylammonium diacetoxydifluoroborate,C12H26BF2NO4,297.15,Liquid,278.15,101.325,0.02655 ± 0.00027
tetraethylammonium diacetoxydifluoroborate,C12H26BF2NO4,297.15,Liquid,288.15,101.325,0.05875 ± 0.00059
tetraethylammonium diacetoxydifluoroborate,C12H26BF2NO4,297.15,Liquid,298.15,101.325,0.1167 ± 0.0012
tetraethylammonium diacetoxydifluoroborate,C12H26BF2NO4,297.15,Liquid,303.15,101.325,0.1577 ± 0.0016
tetraethylammonium diacetoxydifluoroborate,C12H26BF2NO4,297.15,Liquid,313.15,101.325,0.2685 ± 0.0027
tetraethylammonium diacetoxydifluoroborate,C12H26BF2NO4,297.15,Liquid,323.15,101.325,0.4225 ± 0.0042
tetraethylammonium diacetoxydifluoroborate,C12H26BF2NO4,297.15,Liquid,333.15,101.325,0.6238 ± 0.0062
tetraethylammonium diacetoxydifluoroborate,C12H26BF2NO4,297.15,Liquid,343.15,101.325,0.8742 ± 0.0087
tetraethylammonium diacetoxydifluoroborate,C12H26BF2NO4,297.15,Liquid,353.15,101.325,1.1736 ± 0.012
1-hexadecyl-3-methylimidazolium tetrafluoroborate,C20H39BF4N2,394.35,Liquid,288.1,101.325,1e-06 ± 1e-06
1-hexadecyl-3-methylimidazolium tetrafluoroborate,C20H39BF4N2,394.35,Liquid,293.1,101.325,1e-06 ± 1e-06
1-hexadecyl-3-methylimidazolium tetrafluoroborate,C20H39BF4N2,394.35,Liquid,298.1,101.325,1e-06 ± 1e-06
1-hexadecyl-3-methylimidazolium tetrafluoroborate,C20H39BF4N2,394.35,Liquid,303.1,101.325,1e-06 ± 1e-06
1-hexadecyl-3-methylimidazolium tetrafluoroborate,C20H39BF4N2,394.35,Liquid,308.1,101.325,2e-06 ± 1e-06
1-hexadecyl-3-methylimidazolium tetrafluoroborate,C20H39BF4N2,394.35,Liquid,313.1,101.325,1e-05 ± 1e-06
1-hexadecyl-3-methylimidazolium tetrafluoroborate,C20H39BF4N2,394.35,Liquid,318.1,101.325,6.1e-05 ± 1e-06
1-hexadecyl-3-methylimidazolium tetrafluoroborate,C20H39BF4N2,394.35,Liquid,323.1,101.325,0.00239 ± 1e-05
1-hexadecyl-3-methylimidazolium tetrafluoroborate,C20H39BF4N2,394.35,Liquid,328.1,101.325,0.0421 ± 0.0001
butylammonium acetate,C6H15NO2,133.19,Liquid,293.15,100,0.051 ± 0.005
butylammonium acetate,C6H15NO2,133.19,Liquid,298.15,100,0.065 ± 0.007
butylammonium acetate,C6H15NO2,133.19,Liquid,303.15,100,0.082 ± 0.008
butylammonium acetate,C6H15NO2,133.19,Liquid,308.15,100,0.103 ± 0.01
butylammonium acetate,C6H15NO2,133.19,Liquid,313.15,100,0.128 ± 0.013
butylammonium acetate,C6H15NO2,133.19,Liquid,318.15,100,0.159 ± 0.016
butylammonium acetate,C6H15NO2,133.19,Liquid,323.15,100,0.197 ± 0.02
butylammonium acetate,C6H15NO2,133.19,Liquid,328.15,100,0.244 ± 0.024
butylammonium acetate,C6H15NO2,133.19,Liquid,333.15,100,0.299 ± 0.03
butylammonium formate,C5H13NO2,119.16,Liquid,293.15,100,0.287 ± 0.029
butylammonium formate,C5H13NO2,119.16,Liquid,298.15,100,0.332 ± 0.033
butylammonium formate,C5H13NO2,119.16,Liquid,303.15,100,0.384 ± 0.038
butylammonium formate,C5H13NO2,119.16,Liquid,308.15,100,0.443 ± 0.044
butylammonium formate,C5H13NO2,119.16,Liquid,313.15,100,0.511 ± 0.051
butylammonium formate,C5H13NO2,119.16,Liquid,318.15,100,0.588 ± 0.059
butylammonium formate,C5H13NO2,119.16,Liquid,323.15,100,0.67 ± 0.07
butylammonium formate,C5H13NO2,119.16,Liquid,328.15,100,0.761 ± 0.076
butylammonium formate,C5H13NO2,119.16,Liquid,333.15,100,0.873 ± 0.087
3-butyl-1-methyl-1H-imidazolium formate,C9H16N2O2,184.24,Liquid,303.15,101.325,0.1909 ± 0.0019
3-butyl-1-methyl-1H-imidazolium formate,C9H16N2O2,184.24,Liquid,308.15,101.325,0.2495 ± 0.0025
3-butyl-1-methyl-1H-imidazolium formate,C9H16N2O2,184.24,Liquid,313.15,101.325,0.3193 ± 0.0032
3-butyl-1-methyl-1H-imidazolium formate,C9H16N2O2,184.24,Liquid,318.15,101.325,0.4019 ± 0.004
3-butyl-1-methyl-1H-imidazolium formate,C9H16N2O2,184.24,Liquid,323.15,101.325,0.4983 ± 0.005
3-butyl-1-methyl-1H-imidazolium formate,C9H16N2O2,184.24,Liquid,328.15,101.325,0.6125 ± 0.0061
3-butyl-1-methyl-1H-imidazolium formate,C9H16N2O2,184.24,Liquid,333.15,101.325,0.7383 ± 0.0074
3-butyl-1-methyl-1H-imidazolium formate,C9H16N2O2,184.24,Liquid,338.15,101.325,0.88 ± 0.0088
3-butyl-1-methyl-1H-imidazolium formate,C9H16N2O2,184.24,Liquid,343.15,101.325,1.04 ± 0.01
1-butyl-3-methylimidazolium acetate,C10H18N2O2,198.27,Liquid,303.15,101.325,0.07312 ± 0.00074
1-butyl-3-methylimidazolium acetate,C10H18N2O2,198.27,Liquid,308.15,101.325,0.1014 ± 0.001
1-butyl-3-methylimidazolium acetate,C10H18N2O2,198.27,Liquid,313.15,101.325,0.1361 ± 0.0014
1-butyl-3-methylimidazolium acetate,C10H18N2O2,198.27,Liquid,318.15,101.325,0.1785 ± 0.0018
1-butyl-3-methylimidazolium acetate,C10H18N2O2,198.27,Liquid,323.15,101.325,0.2291 ± 0.0023
1-butyl-3-methylimidazolium acetate,C10H18N2O2,198.27,Liquid,328.15,101.325,0.2902 ± 0.0029
1-butyl-3-methylimidazolium acetate,C10H18N2O2,198.27,Liquid,333.15,101.325,0.3598 ± 0.0036
1-butyl-3-methylimidazolium acetate,C10H18N2O2,198.27,Liquid,338.15,101.325,0.4398 ± 0.0044
1-butyl-3-methylimidazolium acetate,C10H18N2O2,198.27,Liquid,343.15,101.325,0.5319 ± 0.0053
3-butyl-1-methyl-1H-imidazolium propanoate,C11H20N2O2,212.29,Liquid,303.15,101.325,0.07028 ± 0.00071
3-butyl-1-methyl-1H-imidazolium propanoate,C11H20N2O2,212.29,Liquid,308.15,101.325,0.09023 ± 0.00091
3-butyl-1-methyl-1H-imidazolium propanoate,C11H20N2O2,212.29,Liquid,313.15,101.325,0.1201 ± 0.0012
3-butyl-1-methyl-1H-imidazolium propanoate,C11H20N2O2,212.29,Liquid,318.15,101.325,0.1557 ± 0.0016
3-butyl-1-methyl-1H-imidazolium propanoate,C11H20N2O2,212.29,Liquid,323.05,101.325,0.1984 ± 0.002
3-butyl-1-methyl-1H-imidazolium propanoate,C11H20N2O2,212.29,Liquid,328.15,101.325,0.2482 ± 0.0025
3-butyl-1-methyl-1H-imidazolium propanoate,C11H20N2O2,212.29,Liquid,333.15,101.325,0.3057 ± 0.0031
3-butyl-1-methyl-1H-imidazolium propanoate,C11H20N2O2,212.29,Liquid,338.15,101.325,0.3716 ± 0.0037
3-butyl-1-methyl-1H-imidazolium propanoate,C11H20N2O2,212.29,Liquid,343.15,101.325,0.4471 ± 0.0045
3-butyl-1-methyl-1H-imidazolium butanoate,C12H22N2O2,226.32,Liquid,303.15,101.325,0.04102 ± 0.00041
3-butyl-1-methyl-1H-imidazolium butanoate,C12H22N2O2,226.32,Liquid,308.15,101.325,0.05579 ± 0.00056
3-butyl-1-methyl-1H-imidazolium butanoate,C12H22N2O2,226.32,Liquid,313.15,101.325,0.07522 ± 0.00076
3-butyl-1-methyl-1H-imidazolium butanoate,C12H22N2O2,226.32,Liquid,318.15,101.325,0.0992 ± 0.001
3-butyl-1-methyl-1H-imidazolium butanoate,C12H22N2O2,226.32,Liquid,323.05,101.325,0.1291 ± 0.0013
3-butyl-1-methyl-1H-imidazolium butanoate,C12H22N2O2,226.32,Liquid,328.15,101.325,0.1649 ± 0.0017
3-butyl-1-methyl-1H-imidazolium butanoate,C12H22N2O2,226.32,Liquid,333.15,101.325,0.2084 ± 0.0021
3-butyl-1-methyl-1H-imidazolium butanoate,C12H22N2O2,226.32,Liquid,338.15,101.325,0.2577 ± 0.0026
3-butyl-1-methyl-1H-imidazolium butanoate,C12H22N2O2,226.32,Liquid,343.15,101.325,0.3146 ± 0.0032
1-butyl-3-methylimidazolium glycinate,C10H19N3O2,213.28,Liquid,303.15,101.325,0.0075 ± 0.0006
1-butyl-3-methylimidazolium glycinate,C10H19N3O2,213.28,Liquid,308.15,101.325,0.0122 ± 0.001
1-butyl-3-methylimidazolium glycinate,C10H19N3O2,213.28,Liquid,313.15,101.325,0.0187 ± 0.0015
1-butyl-3-methylimidazolium glycinate,C10H19N3O2,213.28,Liquid,318.15,101.325,0.0278 ± 0.0023
1-butyl-3-methylimidazolium glycinate,C10H19N3O2,213.28,Liquid,323.15,101.325,0.0403 ± 0.0033
1-butyl-3-methylimidazolium glycinate,C10H19N3O2,213.28,Liquid,328.15,101.325,0.0571 ± 0.0047
1-butyl-3-methylimidazolium glycinate,C10H19N3O2,213.28,Liquid,333.15,101.325,0.0786 ± 0.0064
1-butyl-3-methylimidazolium glycinate,C10H19N3O2,213.28,Liquid,338.15,101.325,0.1065 ± 0.0087
1-butyl-3-methylimidazolium glycinate,C10H19N3O2,213.28,Liquid,343.15,101.325,0.14 ± 0.011
1-butyl-3-methylimidazolium glycolate,C10H18N2O3,214.26,Liquid,303.15,101.325,0.0586 ± 0.0048
1-butyl-3-methylimidazolium glycolate,C10H18N2O3,214.26,Liquid,308.15,101.325,0.085 ± 0.007
1-butyl-3-methylimidazolium glycolate,C10H18N2O3,214.26,Liquid,313.15,101.325,0.1183 ± 0.0097
1-butyl-3-methylimidazolium glycolate,C10H18N2O3,214.26,Liquid,318.15,101.325,0.16 ± 0.013
1-butyl-3-methylimidazolium glycolate,C10H18N2O3,214.26,Liquid,323.15,101.325,0.211 ± 0.017
1-butyl-3-methylimidazolium glycolate,C10H18N2O3,214.26,Liquid,328.15,101.325,0.274 ± 0.022
1-butyl-3-methylimidazolium glycolate,C10H18N2O3,214.26,Liquid,333.15,101.325,0.35 ± 0.029
1-butyl-3-methylimidazolium glycolate,C10H18N2O3,214.26,Liquid,338.15,101.325,0.439 ± 0.036
1-butyl-3-methylimidazolium glycolate,C10H18N2O3,214.26,Liquid,343.15,101.325,0.531 ± 0.043
3-butyl-1-methylimidazolium benzoate,C15H20N2O2,260.34,Liquid,303.15,101.325,0.0163 ± 0.0013
3-butyl-1-methylimidazolium benzoate,C15H20N2O2,260.34,Liquid,308.15,101.325,0.0252 ± 0.0021
3-butyl-1-methylimidazolium benzoate,C15H20N2O2,260.34,Liquid,313.15,101.325,0.0372 ± 0.0031
3-butyl-1-methylimidazolium benzoate,C15H20N2O2,260.34,Liquid,318.15,101.325,0.0532 ± 0.0044
3-butyl-1-methylimidazolium benzoate,C15H20N2O2,260.34,Liquid,323.15,101.325,0.0736 ± 0.006
3-butyl-1-methylimidazolium benzoate,C15H20N2O2,260.34,Liquid,328.15,101.325,0.1001 ± 0.0082
3-butyl-1-methylimidazolium benzoate,C15H20N2O2,260.34,Liquid,333.15,101.325,0.131 ± 0.011
3-butyl-1-methylimidazolium benzoate,C15H20N2O2,260.34,Liquid,338.15,101.325,0.168 ± 0.014
3-butyl-1-methylimidazolium benzoate,C15H20N2O2,260.34,Liquid,343.15,101.325,0.213 ± 0.018
1-butyl-3-methylimidazolium lactate,C11H20N2O3,228.29,Liquid,303.15,101.325,0.0371 ± 0.003
1-butyl-3-methylimidazolium lactate,C11H20N2O3,228.29,Liquid,308.15,101.325,0.0543 ± 0.0045
1-butyl-3-methylimidazolium lactate,C11H20N2O3,228.29,Liquid,313.15,101.325,0.0762 ± 0.0062
1-butyl-3-methylimidazolium lactate,C11H20N2O3,228.29,Liquid,318.15,101.325,0.1037 ± 0.0085
1-butyl-3-methylimidazolium lactate,C11H20N2O3,228.29,Liquid,323.15,101.325,0.138 ± 0.011
1-butyl-3-methylimidazolium lactate,C11H20N2O3,228.29,Liquid,328.15,101.325,0.18 ± 0.015
1-butyl-3-methylimidazolium lactate,C11H20N2O3,228.29,Liquid,333.15,101.325,0.229 ± 0.019
1-butyl-3-methylimidazolium lactate,C11H20N2O3,228.29,Liquid,338.15,101.325,0.288 ± 0.024
1-butyl-3-methylimidazolium lactate,C11H20N2O3,228.29,Liquid,343.15,101.325,0.36 ± 0.029
1-ethylpyridinium dicyanamide,C9H10N4,174.21,Liquid,298.15,101.325,1.718 ± 0.039
1-ethylpyridinium dicyanamide,C9H10N4,174.21,Liquid,303.15,101.325,1.959 ± 0.045
1-ethylpyridinium dicyanamide,C9H10N4,174.21,Liquid,308.15,101.325,2.276 ± 0.053
1-ethylpyridinium dicyanamide,C9H10N4,174.21,Liquid,313.15,101.325,2.641 ± 0.06
1-ethylpyridinium dicyanamide,C9H10N4,174.21,Liquid,318.15,101.325,3.009 ± 0.068
1-ethylpyridinium dicyanamide,C9H10N4,174.21,Liquid,323.15,101.325,3.436 ± 0.077
1-ethylpyridinium dicyanamide,C9H10N4,174.21,Liquid,328.15,101.325,3.899 ± 0.086
1-ethylpyridinium dicyanamide,C9H10N4,174.21,Liquid,333.15,101.325,4.353 ± 0.095
1-ethylpyridinium dicyanamide,C9H10N4,174.21,Liquid,338.15,101.325,4.855 ± 0.1
1-propylpyridinium dicyanamide,C10H12N4,188.23,Liquid,298.15,101.325,1.308 ± 0.031
1-propylpyridinium dicyanamide,C10H12N4,188.23,Liquid,303.15,101.325,1.508 ± 0.035
1-propylpyridinium dicyanamide,C10H12N4,188.23,Liquid,308.15,101.325,1.766 ± 0.042
1-propylpyridinium dicyanamide,C10H12N4,188.23,Liquid,313.15,101.325,2.073 ± 0.049
1-propylpyridinium dicyanamide,C10H12N4,188.23,Liquid,318.15,101.325,2.441 ± 0.057
1-propylpyridinium dicyanamide,C10H12N4,188.23,Liquid,323.15,101.325,2.809 ± 0.064
1-propylpyridinium dicyanamide,C10H12N4,188.23,Liquid,328.15,101.325,3.215 ± 0.072
1-propylpyridinium dicyanamide,C10H12N4,188.23,Liquid,333.15,101.325,3.637 ± 0.081
1-propylpyridinium dicyanamide,C10H12N4,188.23,Liquid,338.15,101.325,4.077 ± 0.089
1-butylpyridinium dicyanamide,C11H14N4,202.26,Liquid,298.15,101.325,0.87 ± 0.022
1-butylpyridinium dicyanamide,C11H14N4,202.26,Liquid,303.15,101.325,1.03 ± 0.025
1-butylpyridinium dicyanamide,C11H14N4,202.26,Liquid,308.15,101.325,1.221 ± 0.03
1-butylpyridinium dicyanamide,C11H14N4,202.26,Liquid,313.15,101.325,1.459 ± 0.035
1-butylpyridinium dicyanamide,C11H14N4,202.26,Liquid,318.15,101.325,1.724 ± 0.04
1-butylpyridinium dicyanamide,C11H14N4,202.26,Liquid,323.15,101.325,1.975 ± 0.045
1-butylpyridinium dicyanamide,C11H14N4,202.26,Liquid,328.15,101.325,2.255 ± 0.051
1-butylpyridinium dicyanamide,C11H14N4,202.26,Liquid,333.15,101.325,2.592 ± 0.059
1-butylpyridinium dicyanamide,C11H14N4,202.26,Liquid,338.15,101.325,2.934 ± 0.065
1-methyl-3-propylimidazolium L-serinate,C10H19N3O3,229.28,Liquid,298.15,101.325,0.0137 ± 0.0008
1-methyl-3-propylimidazolium L-serinate,C10H19N3O3,229.28,Liquid,303.15,101.325,0.0234 ± 0.0011
1-methyl-3-propylimidazolium L-serinate,C10H19N3O3,229.28,Liquid,308.15,101.325,0.0383 ± 0.0016
1-methyl-3-propylimidazolium L-serinate,C10H19N3O3,229.28,Liquid,313.15,101.325,0.0571 ± 0.0022
1-methyl-3-propylimidazolium L-serinate,C10H19N3O3,229.28,Liquid,318.15,101.325,0.0841 ± 0.0029
1-methyl-3-propylimidazolium L-serinate,C10H19N3O3,229.28,Liquid,323.15,101.325,0.116 ± 0.004
1-methyl-3-propylimidazolium L-serinate,C10H19N3O3,229.28,Liquid,328.15,101.325,0.159 ± 0.005
1-methyl-3-propylimidazolium L-serinate,C10H19N3O3,229.28,Liquid,333.15,101.325,0.214 ± 0.007
1-methyl-3-propylimidazolium L-serinate,C10H19N3O3,229.28,Liquid,338.15,101.325,0.282 ± 0.008
1-hexylpyridinium dicyanamide,C13H18N4,230.31,Liquid,298.15,101.325,0.46 ± 0.013
1-hexylpyridinium dicyanamide,C13H18N4,230.31,Liquid,303.15,101.325,0.572 ± 0.015
1-hexylpyridinium dicyanamide,C13H18N4,230.31,Liquid,308.15,101.325,0.691 ± 0.017
1-hexylpyridinium dicyanamide,C13H18N4,230.31,Liquid,313.15,101.325,0.814 ± 0.02
1-hexylpyridinium dicyanamide,C13H18N4,230.31,Liquid,318.15,101.325,0.975 ± 0.024
1-hexylpyridinium dicyanamide,C13H18N4,230.31,Liquid,323.15,101.325,1.145 ± 0.027
1-hexylpyridinium dicyanamide,C13H18N4,230.31,Liquid,328.15,101.325,1.315 ± 0.03
1-hexylpyridinium dicyanamide,C13H18N4,230.31,Liquid,333.15,101.325,1.514 ± 0.034
1-hexylpyridinium dicyanamide,C13H18N4,230.31,Liquid,338.15,101.325,1.716 ± 0.038
1-pentylpyridinium dicyanamide,C12H16N4,216.29,Liquid,298.15,101.325,0.595 ± 0.014
1-pentylpyridinium dicyanamide,C12H16N4,216.29,Liquid,303.15,101.325,0.692 ± 0.017
1-pentylpyridinium dicyanamide,C12H16N4,216.29,Liquid,308.15,101.325,0.831 ± 0.021
1-pentylpyridinium dicyanamide,C12H16N4,216.29,Liquid,313.15,101.325,0.992 ± 0.024
1-pentylpyridinium dicyanamide,C12H16N4,216.29,Liquid,318.15,101.325,1.186 ± 0.029
1-pentylpyridinium dicyanamide,C12H16N4,216.29,Liquid,323.15,101.325,1.391 ± 0.033
1-pentylpyridinium dicyanamide,C12H16N4,216.29,Liquid,328.15,101.325,1.61 ± 0.037
1-pentylpyridinium dicyanamide,C12H16N4,216.29,Liquid,333.15,101.325,1.836 ± 0.041
1-pentylpyridinium dicyanamide,C12H16N4,216.29,Liquid,338.15,101.325,2.072 ± 0.046
1-butyl-3-methylimidazolium L-serinate,C11H21N3O3,243.31,Liquid,298.15,101.325,0.00395 ± 0.00045
1-butyl-3-methylimidazolium L-serinate,C11H21N3O3,243.31,Liquid,303.15,101.325,0.0067 ± 0.00069
1-butyl-3-methylimidazolium L-serinate,C11H21N3O3,243.31,Liquid,308.15,101.325,0.00831 ± 0.0009
1-butyl-3-methylimidazolium L-serinate,C11H21N3O3,243.31,Liquid,313.15,101.325,0.0152 ± 0.0016
1-butyl-3-methylimidazolium L-serinate,C11H21N3O3,243.31,Liquid,318.15,101.325,0.0218 ± 0.0023
1-butyl-3-methylimidazolium L-serinate,C11H21N3O3,243.31,Liquid,323.15,101.325,0.0329 ± 0.0034
1-butyl-3-methylimidazolium L-serinate,C11H21N3O3,243.31,Liquid,328.15,101.325,0.0471 ± 0.0049
1-butyl-3-methylimidazolium L-serinate,C11H21N3O3,243.31,Liquid,333.15,101.325,0.065 ± 0.0067
1-butyl-3-methylimidazolium L-serinate,C11H21N3O3,243.31,Liquid,338.15,101.325,0.0861 ± 0.0088
"N-3-hydroxypropyl-N,N-dimethyl-N-ethylammonium bis(trifluoromethanesulfonyl)amide",C9H18F6N2O5S2,412.36,Liquid,283.15,100,0.049 ± 0.001
"N-3-hydroxypropyl-N,N-dimethyl-N-ethylammonium bis(trifluoromethanesulfonyl)amide",C9H18F6N2O5S2,412.36,Liquid,288.15,100,0.069 ± 0.001
"N-3-hydroxypropyl-N,N-dimethyl-N-ethylammonium bis(trifluoromethanesulfonyl)amide",C9H18F6N2O5S2,412.36,Liquid,293.15,100,0.095 ± 0.002
"N-3-hydroxypropyl-N,N-dimethyl-N-ethylammonium bis(trifluoromethanesulfonyl)amide",C9H18F6N2O5S2,412.36,Liquid,298.15,100,0.125 ± 0.003
"N-3-hydroxypropyl-N,N-dimethyl-N-ethylammonium bis(trifluoromethanesulfonyl)amide",C9H18F6N2O5S2,412.36,Liquid,303.15,100,0.162 ± 0.003
"N-3-hydroxypropyl-N,N-dimethyl-N-ethylammonium bis(trifluoromethanesulfonyl)amide",C9H18F6N2O5S2,412.36,Liquid,308.15,100,0.204 ± 0.004
"N-3-hydroxypropyl-N,N-dimethyl-N-ethylammonium bis(trifluoromethanesulfonyl)amide",C9H18F6N2O5S2,412.36,Liquid,313.15,100,0.253 ± 0.005
"N-3-hydroxypropyl-N,N-dimethyl-N-ethylammonium bis(trifluoromethanesulfonyl)amide",C9H18F6N2O5S2,412.36,Liquid,318.15,100,0.309 ± 0.006
"N-3-hydroxypropyl-N,N-dimethyl-N-ethylammonium bis(trifluoromethanesulfonyl)amide",C9H18F6N2O5S2,412.36,Liquid,323.15,100,0.371 ± 0.007
"N-ethyl-N,N-dimethyl-2-methoxyethylammonium bis(trifluoromethylsulfonyl)imide",C9H18F6N2O5S2,412.36,Liquid,283.15,100,0.141 ± 0.003
"N-ethyl-N,N-dimethyl-2-methoxyethylammonium bis(trifluoromethylsulfonyl)imide",C9H18F6N2O5S2,412.36,Liquid,288.15,100,0.182 ± 0.004
"N-ethyl-N,N-dimethyl-2-methoxyethylammonium bis(trifluoromethylsulfonyl)imide",C9H18F6N2O5S2,412.36,Liquid,293.15,100,0.23 ± 0.005
"N-ethyl-N,N-dimethyl-2-methoxyethylammonium bis(trifluoromethylsulfonyl)imide",C9H18F6N2O5S2,412.36,Liquid,298.15,100,0.285 ± 0.006
"N-ethyl-N,N-dimethyl-2-methoxyethylammonium bis(trifluoromethylsulfonyl)imide",C9H18F6N2O5S2,412.36,Liquid,303.15,100,0.347 ± 0.007
"N-ethyl-N,N-dimethyl-2-methoxyethylammonium bis(trifluoromethylsulfonyl)imide",C9H18F6N2O5S2,412.36,Liquid,308.15,100,0.415 ± 0.008
"N-ethyl-N,N-dimethyl-2-methoxyethylammonium bis(trifluoromethylsulfonyl)imide",C9H18F6N2O5S2,412.36,Liquid,313.15,100,0.489 ± 0.01
"N-ethyl-N,N-dimethyl-2-methoxyethylammonium bis(trifluoromethylsulfonyl)imide",C9H18F6N2O5S2,412.36,Liquid,318.15,100,0.57 ± 0.011
"N-ethyl-N,N-dimethyl-2-methoxyethylammonium bis(trifluoromethylsulfonyl)imide",C9H18F6N2O5S2,412.36,Liquid,323.15,100,0.659 ± 0.013
"N-butyl-N,N-dimethyl-N-ethylammonium bis(trifluoromethanesulfonyl)amide",C10H20F6N2O4S2,410.39,Liquid,283.15,100,0.082 ± 0.002
"N-butyl-N,N-dimethyl-N-ethylammonium bis(trifluoromethanesulfonyl)amide",C10H20F6N2O4S2,410.39,Liquid,288.15,100,0.11 ± 0.002
"N-butyl-N,N-dimethyl-N-ethylammonium bis(trifluoromethanesulfonyl)amide",C10H20F6N2O4S2,410.39,Liquid,293.15,100,0.143 ± 0.003
"N-butyl-N,N-dimethyl-N-ethylammonium bis(trifluoromethanesulfonyl)amide",C10H20F6N2O4S2,410.39,Liquid,298.15,100,0.182 ± 0.004
"N-butyl-N,N-dimethyl-N-ethylammonium bis(trifluoromethanesulfonyl)amide",C10H20F6N2O4S2,410.39,Liquid,303.15,100,0.228 ± 0.005
"N-butyl-N,N-dimethyl-N-ethylammonium bis(trifluoromethanesulfonyl)amide",C10H20F6N2O4S2,410.39,Liquid,308.15,100,0.279 ± 0.006
"N-butyl-N,N-dimethyl-N-ethylammonium bis(trifluoromethanesulfonyl)amide",C10H20F6N2O4S2,410.39,Liquid,313.15,100,0.337 ± 0.007
"N-butyl-N,N-dimethyl-N-ethylammonium bis(trifluoromethanesulfonyl)amide",C10H20F6N2O4S2,410.39,Liquid,318.15,100,0.401 ± 0.008
"N-butyl-N,N-dimethyl-N-ethylammonium bis(trifluoromethanesulfonyl)amide",C10H20F6N2O4S2,410.39,Liquid,323.15,100,0.473 ± 0.009
"N-ethyl-N-methyl-N,N-bis(2- hydroxyethyl)ammonium bis(trifluoromethanesulfonyl)amide",C9H18F6N2O6S2,428.36,Liquid,283.15,100,0.027 ± 0.001
"N-ethyl-N-methyl-N,N-bis(2- hydroxyethyl)ammonium bis(trifluoromethanesulfonyl)amide",C9H18F6N2O6S2,428.36,Liquid,288.15,100,0.04 ± 0.001
"N-ethyl-N-methyl-N,N-bis(2- hydroxyethyl)ammonium bis(trifluoromethanesulfonyl)amide",C9H18F6N2O6S2,428.36,Liquid,293.15,100,0.056 ± 0.001
"N-ethyl-N-methyl-N,N-bis(2- hydroxyethyl)ammonium bis(trifluoromethanesulfonyl)amide",C9H18F6N2O6S2,428.36,Liquid,298.15,100,0.076 ± 0.002
"N-ethyl-N-methyl-N,N-bis(2- hydroxyethyl)ammonium bis(trifluoromethanesulfonyl)amide",C9H18F6N2O6S2,428.36,Liquid,303.15,100,0.101 ± 0.002
"N-ethyl-N-methyl-N,N-bis(2- hydroxyethyl)ammonium bis(trifluoromethanesulfonyl)amide",C9H18F6N2O6S2,428.36,Liquid,308.15,100,0.13 ± 0.003
"N-ethyl-N-methyl-N,N-bis(2- hydroxyethyl)ammonium bis(trifluoromethanesulfonyl)amide",C9H18F6N2O6S2,428.36,Liquid,313.15,100,0.165 ± 0.003
"N-ethyl-N-methyl-N,N-bis(2- hydroxyethyl)ammonium bis(trifluoromethanesulfonyl)amide",C9H18F6N2O6S2,428.36,Liquid,318.15,100,0.206 ± 0.004
"N-ethyl-N-methyl-N,N-bis(2- hydroxyethyl)ammonium bis(trifluoromethanesulfonyl)amide",C9H18F6N2O6S2,428.36,Liquid,323.15,100,0.253 ± 0.005
"N-methyl-N,N,N-tris(2-hydroxyethyl)ammonium bis(trifluoromethanesulfonyl)amide",C9H18F6N2O7S2,444.36,Liquid,283.15,100,0.01 ± 0.001
"N-methyl-N,N,N-tris(2-hydroxyethyl)ammonium bis(trifluoromethanesulfonyl)amide",C9H18F6N2O7S2,444.36,Liquid,288.15,100,0.017 ± 0.001
"N-methyl-N,N,N-tris(2-hydroxyethyl)ammonium bis(trifluoromethanesulfonyl)amide",C9H18F6N2O7S2,444.36,Liquid,293.15,100,0.025 ± 0.001
"N-methyl-N,N,N-tris(2-hydroxyethyl)ammonium bis(trifluoromethanesulfonyl)amide",C9H18F6N2O7S2,444.36,Liquid,298.15,100,0.036 ± 0.001
"N-methyl-N,N,N-tris(2-hydroxyethyl)ammonium bis(trifluoromethanesulfonyl)amide",C9H18F6N2O7S2,444.36,Liquid,303.15,100,0.05 ± 0.001
"N-methyl-N,N,N-tris(2-hydroxyethyl)ammonium bis(trifluoromethanesulfonyl)amide",C9H18F6N2O7S2,444.36,Liquid,308.15,100,0.068 ± 0.001
"N-methyl-N,N,N-tris(2-hydroxyethyl)ammonium bis(trifluoromethanesulfonyl)amide",C9H18F6N2O7S2,444.36,Liquid,313.15,100,0.09 ± 0.002
"N-methyl-N,N,N-tris(2-hydroxyethyl)ammonium bis(trifluoromethanesulfonyl)amide",C9H18F6N2O7S2,444.36,Liquid,318.15,100,0.117 ± 0.002
"N-methyl-N,N,N-tris(2-hydroxyethyl)ammonium bis(trifluoromethanesulfonyl)amide",C9H18F6N2O7S2,444.36,Liquid,323.15,100,0.149 ± 0.003
"N-butyl-N,N,N-tris(2-hydroxyethyl)ammonium bis(trifluoromethanesulfonyl)amide",C12H24F6N2O7S2,486.44,Liquid,283.15,100,0.004 ± 0.001
"N-butyl-N,N,N-tris(2-hydroxyethyl)ammonium bis(trifluoromethanesulfonyl)amide",C12H24F6N2O7S2,486.44,Liquid,288.15,100,0.007 ± 0.001
"N-butyl-N,N,N-tris(2-hydroxyethyl)ammonium bis(trifluoromethanesulfonyl)amide",C12H24F6N2O7S2,486.44,Liquid,293.15,100,0.011 ± 0.001
"N-butyl-N,N,N-tris(2-hydroxyethyl)ammonium bis(trifluoromethanesulfonyl)amide",C12H24F6N2O7S2,486.44,Liquid,298.15,100,0.016 ± 0.001
"N-butyl-N,N,N-tris(2-hydroxyethyl)ammonium bis(trifluoromethanesulfonyl)amide",C12H24F6N2O7S2,486.44,Liquid,303.15,100,0.024 ± 0.001
"N-butyl-N,N,N-tris(2-hydroxyethyl)ammonium bis(trifluoromethanesulfonyl)amide",C12H24F6N2O7S2,486.44,Liquid,308.15,100,0.034 ± 0.001
"N-butyl-N,N,N-tris(2-hydroxyethyl)ammonium bis(trifluoromethanesulfonyl)amide",C12H24F6N2O7S2,486.44,Liquid,313.15,100,0.046 ± 0.001
"N-butyl-N,N,N-tris(2-hydroxyethyl)ammonium bis(trifluoromethanesulfonyl)amide",C12H24F6N2O7S2,486.44,Liquid,318.15,100,0.062 ± 0.001
"N-butyl-N,N,N-tris(2-hydroxyethyl)ammonium bis(trifluoromethanesulfonyl)amide",C12H24F6N2O7S2,486.44,Liquid,323.15,100,0.082 ± 0.002
"N-ethyl-N,N,N-tris(2-hydroxyethyl)ammonium bis(trifluoromethanesulfonyl)amide",C10H20F6N2O7S2,458.39,Liquid,283.15,100,0.007 ± 0.001
"N-ethyl-N,N,N-tris(2-hydroxyethyl)ammonium bis(trifluoromethanesulfonyl)amide",C10H20F6N2O7S2,458.39,Liquid,288.15,100,0.011 ± 0.001
"N-ethyl-N,N,N-tris(2-hydroxyethyl)ammonium bis(trifluoromethanesulfonyl)amide",C10H20F6N2O7S2,458.39,Liquid,293.15,100,0.018 ± 0.001
"N-ethyl-N,N,N-tris(2-hydroxyethyl)ammonium bis(trifluoromethanesulfonyl)amide",C10H20F6N2O7S2,458.39,Liquid,298.15,100,0.026 ± 0.001
"N-ethyl-N,N,N-tris(2-hydroxyethyl)ammonium bis(trifluoromethanesulfonyl)amide",C10H20F6N2O7S2,458.39,Liquid,303.15,100,0.037 ± 0.001
"N-ethyl-N,N,N-tris(2-hydroxyethyl)ammonium bis(trifluoromethanesulfonyl)amide",C10H20F6N2O7S2,458.39,Liquid,308.15,100,0.052 ± 0.001
"N-ethyl-N,N,N-tris(2-hydroxyethyl)ammonium bis(trifluoromethanesulfonyl)amide",C10H20F6N2O7S2,458.39,Liquid,313.15,100,0.07 ± 0.002
"N-ethyl-N,N,N-tris(2-hydroxyethyl)ammonium bis(trifluoromethanesulfonyl)amide",C10H20F6N2O7S2,458.39,Liquid,318.15,100,0.092 ± 0.002
"N-ethyl-N,N,N-tris(2-hydroxyethyl)ammonium bis(trifluoromethanesulfonyl)amide",C10H20F6N2O7S2,458.39,Liquid,323.15,100,0.118 ± 0.002
1-ethyl-3-methylimidazolium bis((trifluoromethyl)sulfonyl)imide,C8H11F6N3O4S2,391.3,Liquid,297.55,101.325,0.86 ± 0.02
1-ethyl-3-methylimidazolium bis((trifluoromethyl)sulfonyl)imide,C8H11F6N3O4S2,391.3,Liquid,298.15,101.325,0.91 ± 0.02
1-ethyl-3-methylimidazolium bis((trifluoromethyl)sulfonyl)imide,C8H11F6N3O4S2,391.3,Liquid,299.05,101.325,0.93 ± 0.02
1-ethyl-3-methylimidazolium bis((trifluoromethyl)sulfonyl)imide,C8H11F6N3O4S2,391.3,Liquid,300.15,101.325,0.96 ± 0.02
1-ethyl-3-methylimidazolium bis((trifluoromethyl)sulfonyl)imide,C8H11F6N3O4S2,391.3,Liquid,301.35,101.325,1 ± 0.02
1-ethyl-3-methylimidazolium bis((trifluoromethyl)sulfonyl)imide,C8H11F6N3O4S2,391.3,Liquid,302.85,101.325,1.08 ± 0.02
1-ethyl-3-methylimidazolium bis((trifluoromethyl)sulfonyl)imide,C8H11F6N3O4S2,391.3,Liquid,304.55,101.325,1.17 ± 0.02
1-ethyl-3-methylimidazolium bis((trifluoromethyl)sulfonyl)imide,C8H11F6N3O4S2,391.3,Liquid,306.55,101.325,1.28 ± 0.03
1-ethyl-3-methylimidazolium methanesulfonate,C7H14N2O3S,206.26,Liquid,293.15,100,0.201 ± 0.012
1-ethyl-3-methylimidazolium methanesulfonate,C7H14N2O3S,206.26,Liquid,303.18,100,0.351 ± 0.021
1-ethyl-3-methylimidazolium methanesulfonate,C7H14N2O3S,206.26,Liquid,313.2,100,0.558 ± 0.034
1-ethyl-3-methylimidazolium methanesulfonate,C7H14N2O3S,206.26,Liquid,323.22,100,0.827 ± 0.05
1-ethyl-3-methylimidazolium methanesulfonate,C7H14N2O3S,206.26,Liquid,333.24,100,1.159 ± 0.07
1-ethyl-3-methylimidazolium methanesulfonate,C7H14N2O3S,206.26,Liquid,343.25,100,1.553 ± 0.094
1-ethyl-3-methylimidazolium methanesulfonate,C7H14N2O3S,206.26,Liquid,353.23,100,2.005 ± 0.12
1-ethyl-3-methylimidazolium methanesulfonate,C7H14N2O3S,206.26,Liquid,363.19,100,2.594 ± 0.16
3-(2-amino-2-oxoethyl)-1-vinylimidazolium bis(trifluoromethylsulfonyl)amide,C9H10F6N4O5S2,432.31,Liquid,298.15,100,0.01 ± 0.01
3-(2-amino-2-oxoethyl)-1-vinylimidazolium bis(trifluoromethylsulfonyl)amide,C9H10F6N4O5S2,432.31,Liquid,303.15,100,0.02 ± 0.01
3-(2-amino-2-oxoethyl)-1-vinylimidazolium bis(trifluoromethylsulfonyl)amide,C9H10F6N4O5S2,432.31,Liquid,308.15,100,0.03 ± 0.01
3-(2-amino-2-oxoethyl)-1-vinylimidazolium bis(trifluoromethylsulfonyl)amide,C9H10F6N4O5S2,432.31,Liquid,313.15,100,0.05 ± 0.01
3-(2-amino-2-oxoethyl)-1-vinylimidazolium bis(trifluoromethylsulfonyl)amide,C9H10F6N4O5S2,432.31,Liquid,318.15,100,0.07 ± 0.01
3-(2-amino-2-oxoethyl)-1-vinylimidazolium bis(trifluoromethylsulfonyl)amide,C9H10F6N4O5S2,432.31,Liquid,323.15,100,0.1 ± 0.01
3-(2-amino-2-oxoethyl)-1-vinylimidazolium bis(trifluoromethylsulfonyl)amide,C9H10F6N4O5S2,432.31,Liquid,328.15,100,0.14 ± 0.01
3-(2-amino-2-oxoethyl)-1-vinylimidazolium bis(trifluoromethylsulfonyl)amide,C9H10F6N4O5S2,432.31,Liquid,333.15,100,0.2 ± 0.02
trihexyl(isobutyl)phosphonium bromide,C22H48BrP,423.5,Liquid,303,101.325,0.00069 ± 6e-05
trihexyl(isobutyl)phosphonium bromide,C22H48BrP,423.5,Liquid,313,101.325,0.0012 ± 0.0004
trihexyl(isobutyl)phosphonium bromide,C22H48BrP,423.5,Liquid,323,101.325,0.0026 ± 0.0006
trihexyl(isobutyl)phosphonium bromide,C22H48BrP,423.5,Liquid,333,101.325,0.0049 ± 0.0006
trihexyl(isobutyl)phosphonium bromide,C22H48BrP,423.5,Liquid,343,101.325,0.0071 ± 0.0004
trihexyl(isobutyl)phosphonium bromide,C22H48BrP,423.5,Liquid,353,101.325,0.0112 ± 0.0004
trihexyl(isobutyl)phosphonium bromide,C22H48BrP,423.5,Liquid,363,101.325,0.0167 ± 0.0002
trihexyl(isobutyl)phosphonium bromide,C22H48BrP,423.5,Liquid,373,101.325,0.0253 ± 0.0002
1-butyl-3-methylimidazolium hexafluorophosphate,C8H15F6N2P,284.19,Liquid,288.15,101,0.1054 ± 0.0001
1-butyl-3-methylimidazolium hexafluorophosphate,C8H15F6N2P,284.19,Liquid,293.15,101,0.1417 ± 0.0001
1-butyl-3-methylimidazolium hexafluorophosphate,C8H15F6N2P,284.19,Liquid,298.15,101,0.1851 ± 0.0001
1-butyl-3-methylimidazolium hexafluorophosphate,C8H15F6N2P,284.19,Liquid,303.15,101,0.24 ± 0.001
1-butyl-3-methylimidazolium hexafluorophosphate,C8H15F6N2P,284.19,Liquid,308.15,101,0.309 ± 0.001
1-butyl-3-methylimidazolium hexafluorophosphate,C8H15F6N2P,284.19,Liquid,313.15,101,0.384 ± 0.001
1-butyl-3-methylimidazolium hexafluorophosphate,C8H15F6N2P,284.19,Liquid,318.15,101,0.421 ± 0.001
1-butyl-3-methylimidazolium hexafluorophosphate,C8H15F6N2P,284.19,Liquid,323.15,101,0.504 ± 0.001
2-methylpyridinium trifluoroacetate,C8H8F3NO2,207.15,Liquid,298.25,101.325,0.292 ± 0.006
2-methylpyridinium trifluoroacetate,C8H8F3NO2,207.15,Liquid,303.05,101.325,0.346 ± 0.007
2-methylpyridinium trifluoroacetate,C8H8F3NO2,207.15,Liquid,312.45,101.325,0.51 ± 0.01
2-methylpyridinium trifluoroacetate,C8H8F3NO2,207.15,Liquid,323.45,101.325,0.74 ± 0.02
2-methylpyridinium trifluoroacetate,C8H8F3NO2,207.15,Liquid,333.05,101.325,0.94 ± 0.02
2-methylpyridinium trifluoroacetate,C8H8F3NO2,207.15,Liquid,342.85,101.325,1.19 ± 0.02
2-methylpyridinium trifluoroacetate,C8H8F3NO2,207.15,Liquid,352.85,101.325,1.54 ± 0.03
2-methylpyridinium trifluoroacetate,C8H8F3NO2,207.15,Liquid,362.65,101.325,1.86 ± 0.04
2-methylpyridinium bis(trifluoromethanesulfonyl)imide,C8H8F6N2O4S2,374.27,Liquid,298.85,101.325,0.337 ± 0.007
2-methylpyridinium bis(trifluoromethanesulfonyl)imide,C8H8F6N2O4S2,374.27,Liquid,301.05,101.325,0.358 ± 0.007
2-methylpyridinium bis(trifluoromethanesulfonyl)imide,C8H8F6N2O4S2,374.27,Liquid,311.05,101.325,0.549 ± 0.011
2-methylpyridinium bis(trifluoromethanesulfonyl)imide,C8H8F6N2O4S2,374.27,Liquid,317.65,101.325,0.688 ± 0.014
2-methylpyridinium bis(trifluoromethanesulfonyl)imide,C8H8F6N2O4S2,374.27,Liquid,323.75,101.325,0.855 ± 0.017
2-methylpyridinium bis(trifluoromethanesulfonyl)imide,C8H8F6N2O4S2,374.27,Liquid,331.15,101.325,1.06 ± 0.02
2-methylpyridinium bis(trifluoromethanesulfonyl)imide,C8H8F6N2O4S2,374.27,Liquid,343.35,101.325,1.49 ± 0.03
2-methylpyridinium bis(trifluoromethanesulfonyl)imide,C8H8F6N2O4S2,374.27,Liquid,351.25,101.325,1.74 ± 0.04
1-ethyl-3-methylimidazolium bis((trifluoromethyl)sulfonyl)imide,C8H11F6N3O4S2,391.3,Liquid,303,100,0.76 ± 0.02
1-ethyl-3-methylimidazolium bis((trifluoromethyl)sulfonyl)imide,C8H11F6N3O4S2,391.3,Liquid,308,100,0.91 ± 0.02
1-ethyl-3-methylimidazolium bis((trifluoromethyl)sulfonyl)imide,C8H11F6N3O4S2,391.3,Liquid,308.15,100,0.91 ± 0.018
1-ethyl-3-methylimidazolium bis((trifluoromethyl)sulfonyl)imide,C8H11F6N3O4S2,391.3,Liquid,313,100,1.07 ± 0.02
1-ethyl-3-methylimidazolium bis((trifluoromethyl)sulfonyl)imide,C8H11F6N3O4S2,391.3,Liquid,318,100,1.3 ± 0.03
1-ethyl-3-methylimidazolium bis((trifluoromethyl)sulfonyl)imide,C8H11F6N3O4S2,391.3,Liquid,323,100,1.48 ± 0.03
1-ethyl-3-methylimidazolium bis((trifluoromethyl)sulfonyl)imide,C8H11F6N3O4S2,391.3,Liquid,328,100,1.71 ± 0.03
1-ethyl-3-methylimidazolium bis((trifluoromethyl)sulfonyl)imide,C8H11F6N3O4S2,391.3,Liquid,333,100,1.89 ± 0.04
1-butyl-3-methylimidazolium salicylate,C15H20N2O3,276.34,Liquid,298.15,101.325,0.039 ± 0.001
1-butyl-3-methylimidazolium salicylate,C15H20N2O3,276.34,Liquid,303.15,101.325,0.056 ± 0.001
1-butyl-3-methylimidazolium salicylate,C15H20N2O3,276.34,Liquid,308.15,101.325,0.079 ± 0.002
1-butyl-3-methylimidazolium salicylate,C15H20N2O3,276.34,Liquid,313.15,101.325,0.101 ± 0.002
1-butyl-3-methylimidazolium salicylate,C15H20N2O3,276.34,Liquid,318.15,101.325,0.123 ± 0.003
1-butyl-3-methylimidazolium salicylate,C15H20N2O3,276.34,Liquid,323.15,101.325,0.149 ± 0.003
1-butyl-3-methylimidazolium salicylate,C15H20N2O3,276.34,Liquid,328.15,101.325,0.178 ± 0.004
1-butyl-3-methylimidazolium salicylate,C15H20N2O3,276.34,Liquid,333.15,101.325,0.21 ± 0.004
1-butyl-3-methylimidazolium methyl sulfate,C9H18N2O4S,250.31,Liquid,298.15,101.325,0.099 ± 0.003
1-butyl-3-methylimidazolium methyl sulfate,C9H18N2O4S,250.31,Liquid,303.15,101.325,0.146 ± 0.004
1-butyl-3-methylimidazolium methyl sulfate,C9H18N2O4S,250.31,Liquid,308.15,101.325,0.193 ± 0.004
1-butyl-3-methylimidazolium methyl sulfate,C9H18N2O4S,250.31,Liquid,313.15,101.325,0.24 ± 0.005
1-butyl-3-methylimidazolium methyl sulfate,C9H18N2O4S,250.31,Liquid,318.15,101.325,0.297 ± 0.006
1-butyl-3-methylimidazolium methyl sulfate,C9H18N2O4S,250.31,Liquid,323.15,101.325,0.364 ± 0.008
1-butyl-3-methylimidazolium methyl sulfate,C9H18N2O4S,250.31,Liquid,328.15,101.325,0.441 ± 0.009
1-butyl-3-methylimidazolium methyl sulfate,C9H18N2O4S,250.31,Liquid,333.15,101.325,0.538 ± 0.011
1-butyl-3-methylimidazolium tetrafluoroborate,C8H15BF4N2,226.03,Liquid,298.15,101.325,0.36 ± 0.008
1-butyl-3-methylimidazolium tetrafluoroborate,C8H15BF4N2,226.03,Liquid,303.15,101.325,0.462 ± 0.01
1-butyl-3-methylimidazolium tetrafluoroborate,C8H15BF4N2,226.03,Liquid,308.15,101.325,0.544 ± 0.012
1-butyl-3-methylimidazolium tetrafluoroborate,C8H15BF4N2,226.03,Liquid,313.15,101.325,0.706 ± 0.016
1-butyl-3-methylimidazolium tetrafluoroborate,C8H15BF4N2,226.03,Liquid,318.15,101.325,0.874 ± 0.019
1-butyl-3-methylimidazolium tetrafluoroborate,C8H15BF4N2,226.03,Liquid,323.15,101.325,1.032 ± 0.022
1-butyl-3-methylimidazolium tetrafluoroborate,C8H15BF4N2,226.03,Liquid,328.15,101.325,1.259 ± 0.027
1-butyl-3-methylimidazolium tetrafluoroborate,C8H15BF4N2,226.03,Liquid,333.15,101.325,1.516 ± 0.032
1-butyl-3-methylimidazolium acetate,C10H18N2O2,198.27,Liquid,298.15,101.325,0.056 ± 0.002
1-butyl-3-methylimidazolium acetate,C10H18N2O2,198.27,Liquid,303.15,101.325,0.08 ± 0.002
1-butyl-3-methylimidazolium acetate,C10H18N2O2,198.27,Liquid,308.15,101.325,0.106 ± 0.003
1-butyl-3-methylimidazolium acetate,C10H18N2O2,198.27,Liquid,313.15,101.325,0.144 ± 0.003
1-butyl-3-methylimidazolium acetate,C10H18N2O2,198.27,Liquid,318.15,101.325,0.179 ± 0.004
1-butyl-3-methylimidazolium acetate,C10H18N2O2,198.27,Liquid,323.15,101.325,0.267 ± 0.006
1-butyl-3-methylimidazolium acetate,C10H18N2O2,198.27,Liquid,328.15,101.325,0.29 ± 0.006
1-butyl-3-methylimidazolium acetate,C10H18N2O2,198.27,Liquid,333.15,101.325,0.375 ± 0.008
1-butyl-3-methylimidazolium thiocyanate,C9H15N3S,197.3,Liquid,298.15,101.325,0.644 ± 0.015
1-butyl-3-methylimidazolium thiocyanate,C9H15N3S,197.3,Liquid,303.15,101.325,0.824 ± 0.018
1-butyl-3-methylimidazolium thiocyanate,C9H15N3S,197.3,Liquid,308.15,101.325,0.948 ± 0.02
1-butyl-3-methylimidazolium thiocyanate,C9H15N3S,197.3,Liquid,313.15,101.325,1.124 ± 0.024
1-butyl-3-methylimidazolium thiocyanate,C9H15N3S,197.3,Liquid,318.15,101.325,1.318 ± 0.027
1-butyl-3-methylimidazolium thiocyanate,C9H15N3S,197.3,Liquid,323.15,101.325,1.478 ± 0.03
1-butyl-3-methylimidazolium thiocyanate,C9H15N3S,197.3,Liquid,328.15,101.325,1.638 ± 0.034
1-butyl-3-methylimidazolium thiocyanate,C9H15N3S,197.3,Liquid,333.15,101.325,1.862 ± 0.038
diethanolammonium formate,C5H13NO4,151.16,Liquid,278.15,101.325,0.01 ± 0.001
diethanolammonium formate,C5H13NO4,151.16,Liquid,288.15,101.325,0.026 ± 0.001
diethanolammonium formate,C5H13NO4,151.16,Liquid,298.15,101.325,0.055 ± 0.001
diethanolammonium formate,C5H13NO4,151.16,Liquid,308.15,101.325,0.106 ± 0.002
diethanolammonium formate,C5H13NO4,151.16,Liquid,318.15,101.325,0.187 ± 0.004
diethanolammonium formate,C5H13NO4,151.16,Liquid,328.15,101.325,0.307 ± 0.006
diethanolammonium formate,C5H13NO4,151.16,Liquid,338.15,101.325,0.453 ± 0.009
diethanolammonium formate,C5H13NO4,151.16,Liquid,348.15,101.325,0.69 ± 0.014
1-ethyl-3-methylimidazolium acetate,C8H14N2O2,170.21,Liquid,293.15,100,0.2232 ± 0.0045
1-ethyl-3-methylimidazolium acetate,C8H14N2O2,170.21,Liquid,298.15,100,0.2991 ± 0.006
1-ethyl-3-methylimidazolium acetate,C8H14N2O2,170.21,Liquid,303.15,100,0.3912 ± 0.0078
1-ethyl-3-methylimidazolium acetate,C8H14N2O2,170.21,Liquid,313.15,100,0.625 ± 0.013
1-ethyl-3-methylimidazolium acetate,C8H14N2O2,170.21,Liquid,323.15,100,0.929 ± 0.019
1-ethyl-3-methylimidazolium acetate,C8H14N2O2,170.21,Liquid,333.15,100,1.306 ± 0.026
1-ethyl-3-methylimidazolium acetate,C8H14N2O2,170.21,Liquid,343.15,100,1.7544 ± 0.035
1-ethyl-3-methylimidazolium acetate,C8H14N2O2,170.21,Liquid,353.15,100,2.2769 ± 0.045
"1-hexyl-2,3-dimethylimidazolium bis[(trifluoromethyl)sulfonyl]imide",C13H21F6N3O4S2,461.44,Liquid,298.15,101,0.108 ± 0.0068
"1-hexyl-2,3-dimethylimidazolium bis[(trifluoromethyl)sulfonyl]imide",C13H21F6N3O4S2,461.44,Liquid,303.15,101,0.1577 ± 0.0097
"1-hexyl-2,3-dimethylimidazolium bis[(trifluoromethyl)sulfonyl]imide",C13H21F6N3O4S2,461.44,Liquid,308.15,101,0.213 ± 0.013
"1-hexyl-2,3-dimethylimidazolium bis[(trifluoromethyl)sulfonyl]imide",C13H21F6N3O4S2,461.44,Liquid,313.15,101,0.271 ± 0.016
"1-hexyl-2,3-dimethylimidazolium bis[(trifluoromethyl)sulfonyl]imide",C13H21F6N3O4S2,461.44,Liquid,318.15,101,0.319 ± 0.019
"1-hexyl-2,3-dimethylimidazolium bis[(trifluoromethyl)sulfonyl]imide",C13H21F6N3O4S2,461.44,Liquid,323.15,101,0.369 ± 0.022
"1-hexyl-2,3-dimethylimidazolium bis[(trifluoromethyl)sulfonyl]imide",C13H21F6N3O4S2,461.44,Liquid,328.15,101,0.426 ± 0.026
"1-hexyl-2,3-dimethylimidazolium bis[(trifluoromethyl)sulfonyl]imide",C13H21F6N3O4S2,461.44,Liquid,333.15,101,0.48 ± 0.029
1-butyl-3-methylimidazolium diacetoxydifluoroborate,C12H21BF2N2O4,306.12,Liquid,288.15,101.325,0.04722 ± 0.00047
1-butyl-3-methylimidazolium diacetoxydifluoroborate,C12H21BF2N2O4,306.12,Liquid,298.15,101.325,0.09661 ± 0.00097
1-butyl-3-methylimidazolium diacetoxydifluoroborate,C12H21BF2N2O4,306.12,Liquid,303.15,101.325,0.1327 ± 0.0013
1-butyl-3-methylimidazolium diacetoxydifluoroborate,C12H21BF2N2O4,306.12,Liquid,313.15,101.325,0.2321 ± 0.0023
