Repository: wangyingxie/ILP

# ILP
This repository is the place where you can find ML codes for prediction of IL properties.
1.  Document Introduction 
  1.	output folder：Used to store the output files for the ILP Class.
  2.	ILP.py：Source code of ILP Class.
2. ILP Class Introduction
1.	dataCrawler(parser="html.parser",url="https://iolitec.de/en/products/list")
Default parser is "html.parser" and the target URL is https://iolitec.de/en/products/list. By using this method, the properties and chemical formula of the ion pairs in the URL can be crawled and cleaned. The final data will be exported as "dataset_iolitech.csv".

File: output/ionic_liquid_ILthermo_conductivcity.csv (part 17 of 20)
Label,Formula,Mol weight,Phase,"Temperature, K","Pressure, kPa","Electrical conductivity, S/m"
1-butyl-3-methylimidazolium diacetoxydifluoroborate,C12H21BF2N2O4,306.12,Liquid,323.15,101.325,0.3735 ± 0.0037
1-butyl-3-methylimidazolium diacetoxydifluoroborate,C12H21BF2N2O4,306.12,Liquid,333.15,101.325,0.5606 ± 0.0056
1-butyl-3-methylimidazolium diacetoxydifluoroborate,C12H21BF2N2O4,306.12,Liquid,343.15,101.325,0.7946 ± 0.008
1-butyl-3-methylimidazolium diacetoxydifluoroborate,C12H21BF2N2O4,306.12,Liquid,353.15,101.325,1.0763 ± 0.011
1-butyl-3-methylimidazolium bis(trifluoromethylsulfonyl)imide,C10H15F6N3O4S2,419.36,Liquid,293.15,101,0.337 ± 0.01
1-butyl-3-methylimidazolium bis(trifluoromethylsulfonyl)imide,C10H15F6N3O4S2,419.36,Liquid,298.15,101,0.4 ± 0.012
1-butyl-3-methylimidazolium bis(trifluoromethylsulfonyl)imide,C10H15F6N3O4S2,419.36,Liquid,303.15,101,0.472 ± 0.014
1-butyl-3-methylimidazolium bis(trifluoromethylsulfonyl)imide,C10H15F6N3O4S2,419.36,Liquid,308.15,101,0.552 ± 0.017
1-butyl-3-methylimidazolium bis(trifluoromethylsulfonyl)imide,C10H15F6N3O4S2,419.36,Liquid,313.15,101,0.64 ± 0.019
1-butyl-3-methylimidazolium bis(trifluoromethylsulfonyl)imide,C10H15F6N3O4S2,419.36,Liquid,318.15,101,0.733 ± 0.022
1-butyl-3-methylimidazolium bis(trifluoromethylsulfonyl)imide,C10H15F6N3O4S2,419.36,Liquid,323.15,101,0.835 ± 0.025
1-butyl-3-methylimidazolium bis(trifluoromethylsulfonyl)imide,C10H15F6N3O4S2,419.36,Liquid,328.15,101,0.944 ± 0.028
"N,N-dimethylpropan-1-aminium trifluoromethanesulfonate",C6H14F3NO3S,237.24,Liquid,303,101.325,0.901 ± 0.018
"N,N-dimethylpropan-1-aminium trifluoromethanesulfonate",C6H14F3NO3S,237.24,Liquid,323,101.325,1.57 ± 0.03
"N,N-dimethylpropan-1-aminium trifluoromethanesulfonate",C6H14F3NO3S,237.24,Liquid,343,101.325,2.39 ± 0.05
"N,N-dimethylpropan-1-aminium trifluoromethanesulfonate",C6H14F3NO3S,237.24,Liquid,363,101.325,3.25 ± 0.07
"N,N-dimethylpropan-1-aminium trifluoromethanesulfonate",C6H14F3NO3S,237.24,Liquid,383.1,101.325,4.29 ± 0.09
"N,N-dimethylpropan-1-aminium trifluoromethanesulfonate",C6H14F3NO3S,237.24,Liquid,403.1,101.325,5.3 ± 0.11
"N,N-dimethylpropan-1-aminium trifluoromethanesulfonate",C6H14F3NO3S,237.24,Liquid,423.1,101.325,6.4 ± 0.13
"N,N-dimethylpropan-1-aminium trifluoromethanesulfonate",C6H14F3NO3S,237.24,Liquid,443.1,101.325,7.68 ± 0.15
"N,N-diethylprop-2-en-1-aminium trifluoromethanesulfonate",C8H16F3NO3S,263.28,Liquid,303,101.325,0.419 ± 0.008
"N,N-diethylprop-2-en-1-aminium trifluoromethanesulfonate",C8H16F3NO3S,263.28,Liquid,323,101.325,0.785 ± 0.016
"N,N-diethylprop-2-en-1-aminium trifluoromethanesulfonate",C8H16F3NO3S,263.28,Liquid,343,101.325,1.26 ± 0.03
"N,N-diethylprop-2-en-1-aminium trifluoromethanesulfonate",C8H16F3NO3S,263.28,Liquid,363,101.325,1.81 ± 0.04
"N,N-diethylprop-2-en-1-aminium trifluoromethanesulfonate",C8H16F3NO3S,263.28,Liquid,383.1,101.325,2.43 ± 0.05
"N,N-diethylprop-2-en-1-aminium trifluoromethanesulfonate",C8H16F3NO3S,263.28,Liquid,403.1,101.325,3.17 ± 0.06
"N,N-diethylprop-2-en-1-aminium trifluoromethanesulfonate",C8H16F3NO3S,263.28,Liquid,423.1,101.325,3.91 ± 0.08
"N,N-diethylprop-2-en-1-aminium trifluoromethanesulfonate",C8H16F3NO3S,263.28,Liquid,443.1,101.325,4.71 ± 0.09
diethylmethylammonium trifluoromethanesulfonate,C6H14F3NO3S,237.24,Liquid,303,101.325,0.833 ± 0.017
diethylmethylammonium trifluoromethanesulfonate,C6H14F3NO3S,237.24,Liquid,323,101.325,1.45 ± 0.03
diethylmethylammonium trifluoromethanesulfonate,C6H14F3NO3S,237.24,Liquid,343,101.325,2.15 ± 0.04
diethylmethylammonium trifluoromethanesulfonate,C6H14F3NO3S,237.24,Liquid,363,101.325,3.15 ± 0.06
diethylmethylammonium trifluoromethanesulfonate,C6H14F3NO3S,237.24,Liquid,383.1,101.325,3.91 ± 0.08
diethylmethylammonium trifluoromethanesulfonate,C6H14F3NO3S,237.24,Liquid,403.1,101.325,4.73 ± 0.09
diethylmethylammonium trifluoromethanesulfonate,C6H14F3NO3S,237.24,Liquid,423.1,101.325,5.46 ± 0.11
diethylmethylammonium trifluoromethanesulfonate,C6H14F3NO3S,237.24,Liquid,443.1,101.325,5.97 ± 0.12
"N,N-diethylpropan-1-aminium trifluoromethanesulfonate",C8H18F3NO3S,265.29,Liquid,303,101.325,0.384 ± 0.008
"N,N-diethylpropan-1-aminium trifluoromethanesulfonate",C8H18F3NO3S,265.29,Liquid,323,101.325,0.71 ± 0.014
"N,N-diethylpropan-1-aminium trifluoromethanesulfonate",C8H18F3NO3S,265.29,Liquid,343,101.325,1.13 ± 0.02
"N,N-diethylpropan-1-aminium trifluoromethanesulfonate",C8H18F3NO3S,265.29,Liquid,363,101.325,1.71 ± 0.03
"N,N-diethylpropan-1-aminium trifluoromethanesulfonate",C8H18F3NO3S,265.29,Liquid,383.1,101.325,2.22 ± 0.04
"N,N-diethylpropan-1-aminium trifluoromethanesulfonate",C8H18F3NO3S,265.29,Liquid,403.1,101.325,2.88 ± 0.06
"N,N-diethylpropan-1-aminium trifluoromethanesulfonate",C8H18F3NO3S,265.29,Liquid,423.1,101.325,3.57 ± 0.07
"N,N-diethylpropan-1-aminium trifluoromethanesulfonate",C8H18F3NO3S,265.29,Liquid,443.1,101.325,4.31 ± 0.09
N-methyl-N-propylpropan-1-aminium trifluoromethanesulfonate,C8H18F3NO3S,265.29,Liquid,303,101.325,0.415 ± 0.008
N-methyl-N-propylpropan-1-aminium trifluoromethanesulfonate,C8H18F3NO3S,265.29,Liquid,323,101.325,0.772 ± 0.015
N-methyl-N-propylpropan-1-aminium trifluoromethanesulfonate,C8H18F3NO3S,265.29,Liquid,343,101.325,1.23 ± 0.03
N-methyl-N-propylpropan-1-aminium trifluoromethanesulfonate,C8H18F3NO3S,265.29,Liquid,363,101.325,1.81 ± 0.04
N-methyl-N-propylpropan-1-aminium trifluoromethanesulfonate,C8H18F3NO3S,265.29,Liquid,383.1,101.325,2.48 ± 0.05
N-methyl-N-propylpropan-1-aminium trifluoromethanesulfonate,C8H18F3NO3S,265.29,Liquid,403.1,101.325,3.18 ± 0.06
N-methyl-N-propylpropan-1-aminium trifluoromethanesulfonate,C8H18F3NO3S,265.29,Liquid,423.1,101.325,4.04 ± 0.08
N-methyl-N-propylpropan-1-aminium trifluoromethanesulfonate,C8H18F3NO3S,265.29,Liquid,443.1,101.325,4.88 ± 0.1
"N,N-dimethylprop-2-en-1-aminium trifluoromethanesulfonate",C6H12F3NO3S,235.22,Liquid,303,101.325,0.968 ± 0.019
"N,N-dimethylprop-2-en-1-aminium trifluoromethanesulfonate",C6H12F3NO3S,235.22,Liquid,323,101.325,1.74 ± 0.04
"N,N-dimethylprop-2-en-1-aminium trifluoromethanesulfonate",C6H12F3NO3S,235.22,Liquid,343,101.325,2.65 ± 0.05
"N,N-dimethylprop-2-en-1-aminium trifluoromethanesulfonate",C6H12F3NO3S,235.22,Liquid,363,101.325,3.73 ± 0.07
"N,N-dimethylprop-2-en-1-aminium trifluoromethanesulfonate",C6H12F3NO3S,235.22,Liquid,383.1,101.325,4.92 ± 0.1
"N,N-dimethylprop-2-en-1-aminium trifluoromethanesulfonate",C6H12F3NO3S,235.22,Liquid,403.1,101.325,6.19 ± 0.12
"N,N-dimethylprop-2-en-1-aminium trifluoromethanesulfonate",C6H12F3NO3S,235.22,Liquid,423.1,101.325,7.48 ± 0.15
"N,N-dimethylprop-2-en-1-aminium trifluoromethanesulfonate",C6H12F3NO3S,235.22,Liquid,443.1,101.325,8.82 ± 0.18
N-allyl-N-methylprop-2-en-1-aminium trifluoromethanesulfonate,C8H14F3NO3S,261.26,Liquid,303,101.325,0.469 ± 0.009
N-allyl-N-methylprop-2-en-1-aminium trifluoromethanesulfonate,C8H14F3NO3S,261.26,Liquid,323,101.325,0.893 ± 0.018
N-allyl-N-methylprop-2-en-1-aminium trifluoromethanesulfonate,C8H14F3NO3S,261.26,Liquid,343,101.325,1.43 ± 0.03
N-allyl-N-methylprop-2-en-1-aminium trifluoromethanesulfonate,C8H14F3NO3S,261.26,Liquid,363,101.325,2.06 ± 0.04
N-allyl-N-methylprop-2-en-1-aminium trifluoromethanesulfonate,C8H14F3NO3S,261.26,Liquid,383.1,101.325,2.74 ± 0.06
N-allyl-N-methylprop-2-en-1-aminium trifluoromethanesulfonate,C8H14F3NO3S,261.26,Liquid,403.1,101.325,3.54 ± 0.07
N-allyl-N-methylprop-2-en-1-aminium trifluoromethanesulfonate,C8H14F3NO3S,261.26,Liquid,423.1,101.325,4.39 ± 0.09
N-allyl-N-methylprop-2-en-1-aminium trifluoromethanesulfonate,C8H14F3NO3S,261.26,Liquid,443.1,101.325,5.21 ± 0.1
1-butyronitrile-3-methylimidazolium tetrafluoroborate,C8H12BF4N3,237.01,Liquid,288.15,100,0.058 ± 0.056
1-butyronitrile-3-methylimidazolium tetrafluoroborate,C8H12BF4N3,237.01,Liquid,293.15,100,0.085 ± 0.068
1-butyronitrile-3-methylimidazolium tetrafluoroborate,C8H12BF4N3,237.01,Liquid,298.15,100,0.123 ± 0.082
1-butyronitrile-3-methylimidazolium tetrafluoroborate,C8H12BF4N3,237.01,Liquid,303.15,100,0.171 ± 0.097
1-butyronitrile-3-methylimidazolium tetrafluoroborate,C8H12BF4N3,237.01,Liquid,308.15,100,0.23 ± 0.11
1-butyronitrile-3-methylimidazolium tetrafluoroborate,C8H12BF4N3,237.01,Liquid,313.15,100,0.3 ± 0.13
1-butyronitrile-3-methylimidazolium tetrafluoroborate,C8H12BF4N3,237.01,Liquid,318.15,100,0.39 ± 0.15
1-butyronitrile-3-methylimidazolium tetrafluoroborate,C8H12BF4N3,237.01,Liquid,323.15,100,0.5 ± 0.17
"1,2-dimethyl-3-propylimidazolium thiocyanate",C9H15N3S,197.3,Liquid,288.15,100,0.255 ± 0.026
"1,2-dimethyl-3-propylimidazolium thiocyanate",C9H15N3S,197.3,Liquid,293.15,100,0.361 ± 0.036
"1,2-dimethyl-3-propylimidazolium thiocyanate",C9H15N3S,197.3,Liquid,298.15,100,0.459 ± 0.046
"1,2-dimethyl-3-propylimidazolium thiocyanate",C9H15N3S,197.3,Liquid,303.15,100,0.583 ± 0.058
"1,2-dimethyl-3-propylimidazolium thiocyanate",C9H15N3S,197.3,Liquid,308.15,100,0.733 ± 0.073
"1,2-dimethyl-3-propylimidazolium thiocyanate",C9H15N3S,197.3,Liquid,313.15,100,0.905 ± 0.091
"1,2-dimethyl-3-propylimidazolium thiocyanate",C9H15N3S,197.3,Liquid,318.15,100,1.1 ± 0.11
"1,2-dimethyl-3-propylimidazolium thiocyanate",C9H15N3S,197.3,Liquid,323.15,100,1.33 ± 0.13
"1-butyl-2,3-dimethylimidazolium thiocyanate",C10H17N3S,211.33,Liquid,288.15,100,0.106 ± 0.011
"1-butyl-2,3-dimethylimidazolium thiocyanate",C10H17N3S,211.33,Liquid,293.15,100,0.153 ± 0.015
"1-butyl-2,3-dimethylimidazolium thiocyanate",C10H17N3S,211.33,Liquid,298.15,100,0.217 ± 0.022
"1-butyl-2,3-dimethylimidazolium thiocyanate",C10H17N3S,211.33,Liquid,303.15,100,0.293 ± 0.029
"1-butyl-2,3-dimethylimidazolium thiocyanate",C10H17N3S,211.33,Liquid,308.15,100,0.386 ± 0.039
"1-butyl-2,3-dimethylimidazolium thiocyanate",C10H17N3S,211.33,Liquid,313.15,100,0.496 ± 0.05
"1-butyl-2,3-dimethylimidazolium thiocyanate",C10H17N3S,211.33,Liquid,318.15,100,0.627 ± 0.063
"1-butyl-2,3-dimethylimidazolium thiocyanate",C10H17N3S,211.33,Liquid,323.15,100,0.774 ± 0.077
3-(3-cyanopropyl)-1-methylimidazolium bis(fluorosulfonyl)amide,C8H12F2N4O4S2,330.32,Liquid,288.15,101,0.106 ± 0.01
3-(3-cyanopropyl)-1-methylimidazolium bis(fluorosulfonyl)amide,C8H12F2N4O4S2,330.32,Liquid,293.15,101,0.134 ± 0.01
3-(3-cyanopropyl)-1-methylimidazolium bis(fluorosulfonyl)amide,C8H12F2N4O4S2,330.32,Liquid,298.15,101,0.182 ± 0.01
3-(3-cyanopropyl)-1-methylimidazolium bis(fluorosulfonyl)amide,C8H12F2N4O4S2,330.32,Liquid,303.15,101,0.234 ± 0.01
3-(3-cyanopropyl)-1-methylimidazolium bis(fluorosulfonyl)amide,C8H12F2N4O4S2,330.32,Liquid,308.15,101,0.299 ± 0.01
3-(3-cyanopropyl)-1-methylimidazolium bis(fluorosulfonyl)amide,C8H12F2N4O4S2,330.32,Liquid,313.15,101,0.377 ± 0.01
3-(3-cyanopropyl)-1-methylimidazolium bis(fluorosulfonyl)amide,C8H12F2N4O4S2,330.32,Liquid,318.15,101,0.47 ± 0.01
3-(3-cyanopropyl)-1-methylimidazolium bis(fluorosulfonyl)amide,C8H12F2N4O4S2,330.32,Liquid,323.15,101,0.584 ± 0.01
3-(3-cyanopropyl)-1-methylimidazolium trifluoromethanesulfonate,C9H12F3N3O3S,299.27,Liquid,288.15,101,0.023 ± 0.01
3-(3-cyanopropyl)-1-methylimidazolium trifluoromethanesulfonate,C9H12F3N3O3S,299.27,Liquid,293.15,101,0.033 ± 0.01
3-(3-cyanopropyl)-1-methylimidazolium trifluoromethanesulfonate,C9H12F3N3O3S,299.27,Liquid,298.15,101,0.046 ± 0.01
3-(3-cyanopropyl)-1-methylimidazolium trifluoromethanesulfonate,C9H12F3N3O3S,299.27,Liquid,303.15,101,0.06 ± 0.01
3-(3-cyanopropyl)-1-methylimidazolium trifluoromethanesulfonate,C9H12F3N3O3S,299.27,Liquid,308.15,101,0.08 ± 0.01
3-(3-cyanopropyl)-1-methylimidazolium trifluoromethanesulfonate,C9H12F3N3O3S,299.27,Liquid,313.15,101,0.104 ± 0.01
3-(3-cyanopropyl)-1-methylimidazolium trifluoromethanesulfonate,C9H12F3N3O3S,299.27,Liquid,318.15,101,0.131 ± 0.01
3-(3-cyanopropyl)-1-methylimidazolium trifluoromethanesulfonate,C9H12F3N3O3S,299.27,Liquid,323.15,101,0.161 ± 0.01
3-ethyl-1-methyl-1H-imidazolium L-serinate,C9H17N3O3,215.25,Liquid,303.15,101.325,0.0878 ± 0.0032
3-ethyl-1-methyl-1H-imidazolium L-serinate,C9H17N3O3,215.25,Liquid,308.15,101.325,0.121 ± 0.004
3-ethyl-1-methyl-1H-imidazolium L-serinate,C9H17N3O3,215.25,Liquid,313.15,101.325,0.158 ± 0.005
3-ethyl-1-methyl-1H-imidazolium L-serinate,C9H17N3O3,215.25,Liquid,318.15,101.325,0.204 ± 0.006
3-ethyl-1-methyl-1H-imidazolium L-serinate,C9H17N3O3,215.25,Liquid,323.15,101.325,0.258 ± 0.007
3-ethyl-1-methyl-1H-imidazolium L-serinate,C9H17N3O3,215.25,Liquid,328.15,101.325,0.329 ± 0.009
3-ethyl-1-methyl-1H-imidazolium L-serinate,C9H17N3O3,215.25,Liquid,333.15,101.325,0.412 ± 0.011
3-ethyl-1-methyl-1H-imidazolium L-serinate,C9H17N3O3,215.25,Liquid,338.15,101.325,0.498 ± 0.012
1-cyclopentyl-3-butylimidazolium bis((trifluoromethyl)sulfonyl)imide,C14H21F6N3O4S2,473.45,Liquid,298.15,101.325,0.197 ± 0.008
1-cyclopentyl-3-butylimidazolium bis((trifluoromethyl)sulfonyl)imide,C14H21F6N3O4S2,473.45,Liquid,303.16,101.325,0.246 ± 0.01
1-cyclopentyl-3-butylimidazolium bis((trifluoromethyl)sulfonyl)imide,C14H21F6N3O4S2,473.45,Liquid,313.15,101.325,0.361 ± 0.014
1-cyclopentyl-3-butylimidazolium bis((trifluoromethyl)sulfonyl)imide,C14H21F6N3O4S2,473.45,Liquid,323.15,101.325,0.504 ± 0.02
1-cyclopentyl-3-butylimidazolium bis((trifluoromethyl)sulfonyl)imide,C14H21F6N3O4S2,473.45,Liquid,333.15,101.325,0.668 ± 0.027
1-cyclopentyl-3-butylimidazolium bis((trifluoromethyl)sulfonyl)imide,C14H21F6N3O4S2,473.45,Liquid,343.15,101.325,0.878 ± 0.035
1-cyclopentyl-3-butylimidazolium bis((trifluoromethyl)sulfonyl)imide,C14H21F6N3O4S2,473.45,Liquid,353.15,101.325,1.113 ± 0.045
1-butyl-3-isopentylimidazolium bis((trifluoromethyl)sulfonyl)amide,C14H23F6N3O4S2,475.47,Liquid,298.15,101.325,0.145 ± 0.006
1-butyl-3-isopentylimidazolium bis((trifluoromethyl)sulfonyl)amide,C14H23F6N3O4S2,475.47,Liquid,303.16,101.325,0.182 ± 0.007
1-butyl-3-isopentylimidazolium bis((trifluoromethyl)sulfonyl)amide,C14H23F6N3O4S2,475.47,Liquid,313.15,101.325,0.273 ± 0.011
1-butyl-3-isopentylimidazolium bis((trifluoromethyl)sulfonyl)amide,C14H23F6N3O4S2,475.47,Liquid,323.15,101.325,0.389 ± 0.016
1-butyl-3-isopentylimidazolium bis((trifluoromethyl)sulfonyl)amide,C14H23F6N3O4S2,475.47,Liquid,333.15,101.325,0.529 ± 0.021
1-butyl-3-isopentylimidazolium bis((trifluoromethyl)sulfonyl)amide,C14H23F6N3O4S2,475.47,Liquid,343.15,101.325,0.694 ± 0.028
1-butyl-3-isopentylimidazolium bis((trifluoromethyl)sulfonyl)amide,C14H23F6N3O4S2,475.47,Liquid,353.16,101.325,0.883 ± 0.035
1-butyl-3-pentylimidazolium bis((trifluoromethyl)sulfonyl)imide,C14H23F6N3O4S2,475.47,Liquid,298.15,101.325,0.164 ± 0.007
1-butyl-3-pentylimidazolium bis((trifluoromethyl)sulfonyl)imide,C14H23F6N3O4S2,475.47,Liquid,303.16,101.325,0.205 ± 0.008
1-butyl-3-pentylimidazolium bis((trifluoromethyl)sulfonyl)imide,C14H23F6N3O4S2,475.47,Liquid,313.15,101.325,0.303 ± 0.012
1-butyl-3-pentylimidazolium bis((trifluoromethyl)sulfonyl)imide,C14H23F6N3O4S2,475.47,Liquid,323.15,101.325,0.427 ± 0.017
1-butyl-3-pentylimidazolium bis((trifluoromethyl)sulfonyl)imide,C14H23F6N3O4S2,475.47,Liquid,333.15,101.325,0.58 ± 0.023
1-butyl-3-pentylimidazolium bis((trifluoromethyl)sulfonyl)imide,C14H23F6N3O4S2,475.47,Liquid,343.15,101.325,0.757 ± 0.03
1-butyl-3-pentylimidazolium bis((trifluoromethyl)sulfonyl)imide,C14H23F6N3O4S2,475.47,Liquid,353.16,101.325,0.96 ± 0.038
1-ethyl-3-methylimidazolium bis((trifluoromethyl)sulfonyl)imide,C8H11F6N3O4S2,391.3,Liquid,293.15,101.325,0.854 ± 0.014
1-ethyl-3-methylimidazolium bis((trifluoromethyl)sulfonyl)imide,C8H11F6N3O4S2,391.3,Liquid,298.15,101.325,0.947 ± 0.015
1-ethyl-3-methylimidazolium bis((trifluoromethyl)sulfonyl)imide,C8H11F6N3O4S2,391.3,Liquid,303.15,101.325,1.068 ± 0.017
1-ethyl-3-methylimidazolium bis((trifluoromethyl)sulfonyl)imide,C8H11F6N3O4S2,391.3,Liquid,308.15,101.325,1.192 ± 0.019
1-ethyl-3-methylimidazolium bis((trifluoromethyl)sulfonyl)imide,C8H11F6N3O4S2,391.3,Liquid,313.15,101.325,1.329 ± 0.021
1-ethyl-3-methylimidazolium bis((trifluoromethyl)sulfonyl)imide,C8H11F6N3O4S2,391.3,Liquid,318.15,101.325,1.484 ± 0.024
1-ethyl-3-methylimidazolium bis((trifluoromethyl)sulfonyl)imide,C8H11F6N3O4S2,391.3,Liquid,323.15,101.325,1.643 ± 0.026
1-butyl-3-methylimidazolium hexafluorophosphate,C8H15F6N2P,284.19,Liquid,293.15,101.325,0.1368 ± 0.0082
1-butyl-3-methylimidazolium hexafluorophosphate,C8H15F6N2P,284.19,Liquid,298.15,101.325,0.183 ± 0.011
1-butyl-3-methylimidazolium hexafluorophosphate,C8H15F6N2P,284.19,Liquid,303.15,101.325,0.224 ± 0.013
1-butyl-3-methylimidazolium hexafluorophosphate,C8H15F6N2P,284.19,Liquid,308.15,101.325,0.267 ± 0.016
1-butyl-3-methylimidazolium hexafluorophosphate,C8H15F6N2P,284.19,Liquid,313.15,101.325,0.314 ± 0.019
1-butyl-3-methylimidazolium hexafluorophosphate,C8H15F6N2P,284.19,Liquid,318.15,101.325,0.384 ± 0.023
1-butyl-3-methylimidazolium hexafluorophosphate,C8H15F6N2P,284.19,Liquid,323.15,101.325,0.459 ± 0.028
1-butyl-3-methylimidazolium tetrafluoroborate,C8H15BF4N2,226.03,Liquid,293.15,101.325,0.389 ± 0.023
1-butyl-3-methylimidazolium tetrafluoroborate,C8H15BF4N2,226.03,Liquid,298.15,101.325,0.483 ± 0.029
1-butyl-3-methylimidazolium tetrafluoroborate,C8H15BF4N2,226.03,Liquid,303.15,101.325,0.599 ± 0.036
1-butyl-3-methylimidazolium tetrafluoroborate,C8H15BF4N2,226.03,Liquid,308.15,101.325,0.712 ± 0.043
1-butyl-3-methylimidazolium tetrafluoroborate,C8H15BF4N2,226.03,Liquid,313.15,101.325,0.845 ± 0.051
1-butyl-3-methylimidazolium tetrafluoroborate,C8H15BF4N2,226.03,Liquid,318.15,101.325,0.969 ± 0.058
1-butyl-3-methylimidazolium tetrafluoroborate,C8H15BF4N2,226.03,Liquid,323.15,101.325,1.1 ± 0.1
"2-hydroxy-N,N,N-trimethylethanaminium (S)-2-hydroxypropanoate",C8H19NO4,193.24,Liquid,293.15,101.325,0.01375 ± 0.00083
"2-hydroxy-N,N,N-trimethylethanaminium (S)-2-hydroxypropanoate",C8H19NO4,193.24,Liquid,298.15,101.325,0.0219 ± 0.0013
"2-hydroxy-N,N,N-trimethylethanaminium (S)-2-hydroxypropanoate",C8H19NO4,193.24,Liquid,303.15,101.325,0.0327 ± 0.002
"2-hydroxy-N,N,N-trimethylethanaminium (S)-2-hydroxypropanoate",C8H19NO4,193.24,Liquid,308.15,101.325,0.0455 ± 0.0027
"2-hydroxy-N,N,N-trimethylethanaminium (S)-2-hydroxypropanoate",C8H19NO4,193.24,Liquid,313.15,101.325,0.0647 ± 0.0039
"2-hydroxy-N,N,N-trimethylethanaminium (S)-2-hydroxypropanoate",C8H19NO4,193.24,Liquid,318.15,101.325,0.0897 ± 0.0054
"2-hydroxy-N,N,N-trimethylethanaminium (S)-2-hydroxypropanoate",C8H19NO4,193.24,Liquid,323.15,101.325,0.1094 ± 0.0066
"1,1,3,3-tetramethyl-4-butylguanidinium bromotrichloroferrate(III)",C9H22BrCl3FeN3,414.39,Liquid,283.15,101.325,0.0656 ± 0.0007
"1,1,3,3-tetramethyl-4-butylguanidinium bromotrichloroferrate(III)",C9H22BrCl3FeN3,414.39,Liquid,288.15,101.325,0.0791 ± 0.0008
"1,1,3,3-tetramethyl-4-butylguanidinium bromotrichloroferrate(III)",C9H22BrCl3FeN3,414.39,Liquid,293.15,101.325,0.0923 ± 0.001
"1,1,3,3-tetramethyl-4-butylguanidinium bromotrichloroferrate(III)",C9H22BrCl3FeN3,414.39,Liquid,298.15,101.325,0.1037 ± 0.0011
"1,1,3,3-tetramethyl-4-butylguanidinium bromotrichloroferrate(III)",C9H22BrCl3FeN3,414.39,Liquid,303.15,101.325,0.1115 ± 0.0011
"1,1,3,3-tetramethyl-4-butylguanidinium bromotrichloroferrate(III)",C9H22BrCl3FeN3,414.39,Liquid,308.15,101.325,0.1149 ± 0.0012
"1,1,3,3-tetramethyl-4-butylguanidinium bromotrichloroferrate(III)",C9H22BrCl3FeN3,414.39,Liquid,313.15,101.325,0.1157 ± 0.0012
"1,1,3,3-tetramethyl-4-ethylguanidinium bromotrichloroferrate(III)",C7H18BrCl3FeN3,386.34,Liquid,283.15,101.325,0.1363 ± 0.0014
"1,1,3,3-tetramethyl-4-ethylguanidinium bromotrichloroferrate(III)",C7H18BrCl3FeN3,386.34,Liquid,288.15,101.325,0.1426 ± 0.0014
"1,1,3,3-tetramethyl-4-ethylguanidinium bromotrichloroferrate(III)",C7H18BrCl3FeN3,386.34,Liquid,293.15,101.325,0.149 ± 0.002
"1,1,3,3-tetramethyl-4-ethylguanidinium bromotrichloroferrate(III)",C7H18BrCl3FeN3,386.34,Liquid,298.15,101.325,0.155 ± 0.002
"1,1,3,3-tetramethyl-4-ethylguanidinium bromotrichloroferrate(III)",C7H18BrCl3FeN3,386.34,Liquid,303.15,101.325,0.1594 ± 0.0016
"1,1,3,3-tetramethyl-4-ethylguanidinium bromotrichloroferrate(III)",C7H18BrCl3FeN3,386.34,Liquid,308.15,101.325,0.1612 ± 0.0016
"1,1,3,3-tetramethyl-4-ethylguanidinium bromotrichloroferrate(III)",C7H18BrCl3FeN3,386.34,Liquid,313.15,101.325,0.1618 ± 0.0016
"1,1,3,3-tetramethyl-4-hexylguanidinium bromotrichloroferrate(III)",C11H26BrCl3FeN3,442.45,Liquid,283.15,101.325,0.0427 ± 0.0005
"1,1,3,3-tetramethyl-4-hexylguanidinium bromotrichloroferrate(III)",C11H26BrCl3FeN3,442.45,Liquid,288.15,101.325,0.0527 ± 0.0006
"1,1,3,3-tetramethyl-4-hexylguanidinium bromotrichloroferrate(III)",C11H26BrCl3FeN3,442.45,Liquid,293.15,101.325,0.0634 ± 0.0007
"1,1,3,3-tetramethyl-4-hexylguanidinium bromotrichloroferrate(III)",C11H26BrCl3FeN3,442.45,Liquid,298.15,101.325,0.0737 ± 0.0008
"1,1,3,3-tetramethyl-4-hexylguanidinium bromotrichloroferrate(III)",C11H26BrCl3FeN3,442.45,Liquid,303.15,101.325,0.0824 ± 0.0008
"1,1,3,3-tetramethyl-4-hexylguanidinium bromotrichloroferrate(III)",C11H26BrCl3FeN3,442.45,Liquid,308.15,101.325,0.0889 ± 0.0009
"1,1,3,3-tetramethyl-4-hexylguanidinium bromotrichloroferrate(III)",C11H26BrCl3FeN3,442.45,Liquid,313.15,101.325,0.09 ± 0.0009
"1,1,3,3-tetramethyl-4-octylguanidinium bromotrichloroferrate(III)",C13H30BrCl3FeN3,470.5,Liquid,283.15,101.325,0.0339 ± 0.0004
"1,1,3,3-tetramethyl-4-octylguanidinium bromotrichloroferrate(III)",C13H30BrCl3FeN3,470.5,Liquid,288.15,101.325,0.0421 ± 0.0005
"1,1,3,3-tetramethyl-4-octylguanidinium bromotrichloroferrate(III)",C13H30BrCl3FeN3,470.5,Liquid,293.15,101.325,0.0512 ± 0.0005
"1,1,3,3-tetramethyl-4-octylguanidinium bromotrichloroferrate(III)",C13H30BrCl3FeN3,470.5,Liquid,298.15,101.325,0.0601 ± 0.0006
"1,1,3,3-tetramethyl-4-octylguanidinium bromotrichloroferrate(III)",C13H30BrCl3FeN3,470.5,Liquid,303.15,101.325,0.0679 ± 0.0007
"1,1,3,3-tetramethyl-4-octylguanidinium bromotrichloroferrate(III)",C13H30BrCl3FeN3,470.5,Liquid,308.15,101.325,0.0741 ± 0.0007
"1,1,3,3-tetramethyl-4-octylguanidinium bromotrichloroferrate(III)",C13H30BrCl3FeN3,470.5,Liquid,313.15,101.325,0.0769 ± 0.0008
1-butyl-3-ethylimidazolium bromide,C9H17BrN2,233.15,Liquid,293.15,101.325,0.0372 ± 0.0011
1-butyl-3-ethylimidazolium bromide,C9H17BrN2,233.15,Liquid,298.15,101.325,0.0502 ± 0.0015
1-butyl-3-ethylimidazolium bromide,C9H17BrN2,233.15,Liquid,303.15,101.325,0.0696 ± 0.0021
1-butyl-3-ethylimidazolium bromide,C9H17BrN2,233.15,Liquid,308.15,101.325,0.1047 ± 0.0031
1-butyl-3-ethylimidazolium bromide,C9H17BrN2,233.15,Liquid,313.15,101.325,0.1459 ± 0.0044
1-butyl-3-ethylimidazolium bromide,C9H17BrN2,233.15,Liquid,318.15,101.325,0.1951 ± 0.0059
1-butyl-3-ethylimidazolium bromide,C9H17BrN2,233.15,Liquid,323.15,101.325,0.2635 ± 0.0079
4-(2-methoxyethyl)-4-methylmorpholinium bis(trifluoromethylsulfonyl)amide,C10H18F6N2O6S2,440.37,Liquid,298.15,101.325,0.065 ± 0.04
4-(2-methoxyethyl)-4-methylmorpholinium bis(trifluoromethylsulfonyl)amide,C10H18F6N2O6S2,440.37,Liquid,303.15,101.325,0.079 ± 0.04
4-(2-methoxyethyl)-4-methylmorpholinium bis(trifluoromethylsulfonyl)amide,C10H18F6N2O6S2,440.37,Liquid,313.15,101.325,0.108 ± 0.04
4-(2-methoxyethyl)-4-methylmorpholinium bis(trifluoromethylsulfonyl)amide,C10H18F6N2O6S2,440.37,Liquid,323.15,101.325,0.136 ± 0.04
4-(2-methoxyethyl)-4-methylmorpholinium bis(trifluoromethylsulfonyl)amide,C10H18F6N2O6S2,440.37,Liquid,333.15,101.325,0.17 ± 0.04
4-(2-methoxyethyl)-4-methylmorpholinium bis(trifluoromethylsulfonyl)amide,C10H18F6N2O6S2,440.37,Liquid,343.15,101.325,0.257 ± 0.04
4-(2-methoxyethyl)-4-methylmorpholinium bis(trifluoromethylsulfonyl)amide,C10H18F6N2O6S2,440.37,Liquid,353.15,101.325,0.334 ± 0.04
1-(2-methoxyethyl)-1-methylpiperidinium bis(trifluoromethylsulfonyl)imide,C11H20F6N2O5S2,438.4,Liquid,298.15,101.325,0.209 ± 0.04
1-(2-methoxyethyl)-1-methylpiperidinium bis(trifluoromethylsulfonyl)imide,C11H20F6N2O5S2,438.4,Liquid,303.15,101.325,0.241 ± 0.04
1-(2-methoxyethyl)-1-methylpiperidinium bis(trifluoromethylsulfonyl)imide,C11H20F6N2O5S2,438.4,Liquid,313.15,101.325,0.287 ± 0.04
1-(2-methoxyethyl)-1-methylpiperidinium bis(trifluoromethylsulfonyl)imide,C11H20F6N2O5S2,438.4,Liquid,323.15,101.325,0.325 ± 0.04
1-(2-methoxyethyl)-1-methylpiperidinium bis(trifluoromethylsulfonyl)imide,C11H20F6N2O5S2,438.4,Liquid,333.15,101.325,0.396 ± 0.04
1-(2-methoxyethyl)-1-methylpiperidinium bis(trifluoromethylsulfonyl)imide,C11H20F6N2O5S2,438.4,Liquid,343.15,101.325,0.489 ± 0.04
1-(2-methoxyethyl)-1-methylpiperidinium bis(trifluoromethylsulfonyl)imide,C11H20F6N2O5S2,438.4,Liquid,353.15,101.325,0.599 ± 0.04
"N-ethyl-N,N-dimethyl-2-methoxyethylammonium bis(trifluoromethylsulfonyl)imide",C9H18F6N2O5S2,412.36,Liquid,298.15,101.325,0.288 ± 0.04
"N-ethyl-N,N-dimethyl-2-methoxyethylammonium bis(trifluoromethylsulfonyl)imide",C9H18F6N2O5S2,412.36,Liquid,303.15,101.325,0.315 ± 0.04
"N-ethyl-N,N-dimethyl-2-methoxyethylammonium bis(trifluoromethylsulfonyl)imide",C9H18F6N2O5S2,412.36,Liquid,313.15,101.325,0.357 ± 0.04
"N-ethyl-N,N-dimethyl-2-methoxyethylammonium bis(trifluoromethylsulfonyl)imide",C9H18F6N2O5S2,412.36,Liquid,323.15,101.325,0.395 ± 0.04
"N-ethyl-N,N-dimethyl-2-methoxyethylammonium bis(trifluoromethylsulfonyl)imide",C9H18F6N2O5S2,412.36,Liquid,333.15,101.325,0.465 ± 0.04
"N-ethyl-N,N-dimethyl-2-methoxyethylammonium bis(trifluoromethylsulfonyl)imide",C9H18F6N2O5S2,412.36,Liquid,343.15,101.325,0.551 ± 0.04
"N-ethyl-N,N-dimethyl-2-methoxyethylammonium bis(trifluoromethylsulfonyl)imide",C9H18F6N2O5S2,412.36,Liquid,353.15,101.325,0.633 ± 0.04
1-(2-methoxyethyl)-1-methylpyrrolidinium bis((trifluoromethyl)sulfonyl)amide,C10H18F6N2O5S2,424.37,Liquid,298.15,101.325,0.345 ± 0.04
1-(2-methoxyethyl)-1-methylpyrrolidinium bis((trifluoromethyl)sulfonyl)amide,C10H18F6N2O5S2,424.37,Liquid,303.15,101.325,0.402 ± 0.04
1-(2-methoxyethyl)-1-methylpyrrolidinium bis((trifluoromethyl)sulfonyl)amide,C10H18F6N2O5S2,424.37,Liquid,313.15,101.325,0.48 ± 0.04
1-(2-methoxyethyl)-1-methylpyrrolidinium bis((trifluoromethyl)sulfonyl)amide,C10H18F6N2O5S2,424.37,Liquid,323.15,101.325,0.534 ± 0.04
1-(2-methoxyethyl)-1-methylpyrrolidinium bis((trifluoromethyl)sulfonyl)amide,C10H18F6N2O5S2,424.37,Liquid,333.15,101.325,0.59 ± 0.04
1-(2-methoxyethyl)-1-methylpyrrolidinium bis((trifluoromethyl)sulfonyl)amide,C10H18F6N2O5S2,424.37,Liquid,343.15,101.325,0.648 ± 0.04
1-(2-methoxyethyl)-1-methylpyrrolidinium bis((trifluoromethyl)sulfonyl)amide,C10H18F6N2O5S2,424.37,Liquid,353.15,101.325,0.699 ± 0.04
"N-ethyl-N,N-dimethyl-1-propanaminium 1,1,1-trifluoro-N-[(trifluoromethyl)sulfonyl]methanesulfonamide",C9H18F6N2O4S2,396.36,Liquid,298.15,101.325,0.248 ± 0.04
"N-ethyl-N,N-dimethyl-1-propanaminium 1,1,1-trifluoro-N-[(trifluoromethyl)sulfonyl]methanesulfonamide",C9H18F6N2O4S2,396.36,Liquid,303.15,101.325,0.281 ± 0.04
"N-ethyl-N,N-dimethyl-1-propanaminium 1,1,1-trifluoro-N-[(trifluoromethyl)sulfonyl]methanesulfonamide",C9H18F6N2O4S2,396.36,Liquid,313.15,101.325,0.325 ± 0.04
"N-ethyl-N,N-dimethyl-1-propanaminium 1,1,1-trifluoro-N-[(trifluoromethyl)sulfonyl]methanesulfonamide",C9H18F6N2O4S2,396.36,Liquid,323.15,101.325,0.358 ± 0.04
"N-ethyl-N,N-dimethyl-1-propanaminium 1,1,1-trifluoro-N-[(trifluoromethyl)sulfonyl]methanesulfonamide",C9H18F6N2O4S2,396.36,Liquid,333.15,101.325,0.414 ± 0.04
"N-ethyl-N,N-dimethyl-1-propanaminium 1,1,1-trifluoro-N-[(trifluoromethyl)sulfonyl]methanesulfonamide",C9H18F6N2O4S2,396.36,Liquid,343.15,101.325,0.519 ± 0.04
"N-ethyl-N,N-dimethyl-1-propanaminium 1,1,1-trifluoro-N-[(trifluoromethyl)sulfonyl]methanesulfonamide",C9H18F6N2O4S2,396.36,Liquid,353.15,101.325,0.634 ± 0.04
1-butyl-3-methylimidazolium tetrafluoroborate,C8H15BF4N2,226.03,Liquid,298.15,101.325,0.194 ± 0.023
1-butyl-3-methylimidazolium tetrafluoroborate,C8H15BF4N2,226.03,Liquid,308.15,101.325,0.339 ± 0.041
1-butyl-3-methylimidazolium tetrafluoroborate,C8H15BF4N2,226.03,Liquid,318.15,101.325,0.53 ± 0.064
1-butyl-3-methylimidazolium tetrafluoroborate,C8H15BF4N2,226.03,Liquid,328.15,101.325,0.779 ± 0.093
1-butyl-3-methylimidazolium tetrafluoroborate,C8H15BF4N2,226.03,Liquid,333.15,101.325,1.07 ± 0.13
1-butyl-3-methylimidazolium tetrafluoroborate,C8H15BF4N2,226.03,Liquid,343.15,101.325,1.27 ± 0.15
1-butyl-3-methylimidazolium tetrafluoroborate,C8H15BF4N2,226.03,Liquid,353.15,101.325,1.66 ± 0.2
tetrabutylphosphonium L-prolinate,C21H44NO2P,373.56,Liquid,298.15,101.325,0.0073 ± 0.04
tetrabutylphosphonium L-prolinate,C21H44NO2P,373.56,Liquid,303.15,101.325,0.01 ± 0.04
tetrabutylphosphonium L-prolinate,C21H44NO2P,373.56,Liquid,313.15,101.325,0.02 ± 0.04
tetrabutylphosphonium L-prolinate,C21H44NO2P,373.56,Liquid,323.15,101.325,0.035 ± 0.04
tetrabutylphosphonium L-prolinate,C21H44NO2P,373.56,Liquid,333.15,101.325,0.058 ± 0.04
tetrabutylphosphonium L-prolinate,C21H44NO2P,373.56,Liquid,343.15,101.325,0.091 ± 0.04
tetrabutylphosphonium L-prolinate,C21H44NO2P,373.56,Liquid,353.15,101.325,0.134 ± 0.04
1-hexyl-3-methylimidazolium hexafluorophosphate,C10H19F6N2P,312.24,Liquid,303,101,0.0747 ± 0.0061
1-hexyl-3-methylimidazolium hexafluorophosphate,C10H19F6N2P,312.24,Liquid,308,101,0.0993 ± 0.008
1-hexyl-3-methylimidazolium hexafluorophosphate,C10H19F6N2P,312.24,Liquid,313,101,0.13 ± 0.01
1-hexyl-3-methylimidazolium hexafluorophosphate,C10H19F6N2P,312.24,Liquid,318,101,0.166 ± 0.013
1-hexyl-3-methylimidazolium hexafluorophosphate,C10H19F6N2P,312.24,Liquid,323,101,0.21 ± 0.017
1-hexyl-3-methylimidazolium hexafluorophosphate,C10H19F6N2P,312.24,Liquid,328,101,0.26 ± 0.021
1-hexyl-3-methylimidazolium hexafluorophosphate,C10H19F6N2P,312.24,Liquid,333,101,0.319 ± 0.026
1-hexyl-3-methylimidazolium chloride,C10H19ClN2,202.73,Liquid,303,101,0.00318 ± 0.00027
1-hexyl-3-methylimidazolium chloride,C10H19ClN2,202.73,Liquid,308,101,0.00531 ± 0.00044
1-hexyl-3-methylimidazolium chloride,C10H19ClN2,202.73,Liquid,313,101,0.00852 ± 0.0007
1-hexyl-3-methylimidazolium chloride,C10H19ClN2,202.73,Liquid,318,101,0.0133 ± 0.0011
1-hexyl-3-methylimidazolium chloride,C10H19ClN2,202.73,Liquid,323,101,0.0202 ± 0.0016
1-hexyl-3-methylimidazolium chloride,C10H19ClN2,202.73,Liquid,328,101,0.0295 ± 0.0024
1-hexyl-3-methylimidazolium chloride,C10H19ClN2,202.73,Liquid,333,101,0.0423 ± 0.0034
1-hexyl-3-methylimidazolium tetrafluoroborate,C10H19BF4N2,254.08,Liquid,303,101,0.16 ± 0.013
1-hexyl-3-methylimidazolium tetrafluoroborate,C10H19BF4N2,254.08,Liquid,308,101,0.205 ± 0.017
1-hexyl-3-methylimidazolium tetrafluoroborate,C10H19BF4N2,254.08,Liquid,313,101,0.259 ± 0.021
1-hexyl-3-methylimidazolium tetrafluoroborate,C10H19BF4N2,254.08,Liquid,318,101,0.322 ± 0.026
1-hexyl-3-methylimidazolium tetrafluoroborate,C10H19BF4N2,254.08,Liquid,323,101,0.397 ± 0.032
1-hexyl-3-methylimidazolium tetrafluoroborate,C10H19BF4N2,254.08,Liquid,328,101,0.481 ± 0.039
1-hexyl-3-methylimidazolium tetrafluoroborate,C10H19BF4N2,254.08,Liquid,333,101,0.576 ± 0.046
1-methyl-3-octylimidazolium tetrafluoroborate,C12H23BF4N2,282.13,Liquid,303,101,0.0817 ± 0.0066
1-methyl-3-octylimidazolium tetrafluoroborate,C12H23BF4N2,282.13,Liquid,308,101,0.107 ± 0.0086
1-methyl-3-octylimidazolium tetrafluoroborate,C12H23BF4N2,282.13,Liquid,313,101,0.137 ± 0.011
1-methyl-3-octylimidazolium tetrafluoroborate,C12H23BF4N2,282.13,Liquid,318,101,0.172 ± 0.014
1-methyl-3-octylimidazolium tetrafluoroborate,C12H23BF4N2,282.13,Liquid,323,101,0.215 ± 0.017
1-methyl-3-octylimidazolium tetrafluoroborate,C12H23BF4N2,282.13,Liquid,328,101,0.263 ± 0.021
1-methyl-3-octylimidazolium tetrafluoroborate,C12H23BF4N2,282.13,Liquid,333,101,0.322 ± 0.026
1-methyl-3-octylimidazolium chloride,C12H23ClN2,230.78,Liquid,303,101,0.00213 ± 0.00018
1-methyl-3-octylimidazolium chloride,C12H23ClN2,230.78,Liquid,308,101,0.00353 ± 0.00029
1-methyl-3-octylimidazolium chloride,C12H23ClN2,230.78,Liquid,313,101,0.00562 ± 0.00046
1-methyl-3-octylimidazolium chloride,C12H23ClN2,230.78,Liquid,318,101,0.00861 ± 0.0007
1-methyl-3-octylimidazolium chloride,C12H23ClN2,230.78,Liquid,323,101,0.0129 ± 0.001
1-methyl-3-octylimidazolium chloride,C12H23ClN2,230.78,Liquid,328,101,0.0187 ± 0.0015
1-methyl-3-octylimidazolium chloride,C12H23ClN2,230.78,Liquid,333,101,0.0266 ± 0.0022
1-methyl-3-propylimidazolium bis[(trifluoromethyl)sulfonyl]imide,C9H13F6N3O4S2,405.33,Liquid,293.15,100,0.355 ± 0.011
1-methyl-3-propylimidazolium bis[(trifluoromethyl)sulfonyl]imide,C9H13F6N3O4S2,405.33,Liquid,298.15,100,0.435 ± 0.013
1-methyl-3-propylimidazolium bis[(trifluoromethyl)sulfonyl]imide,C9H13F6N3O4S2,405.33,Liquid,303.15,100,0.521 ± 0.016
1-methyl-3-propylimidazolium bis[(trifluoromethyl)sulfonyl]imide,C9H13F6N3O4S2,405.33,Liquid,308.15,100,0.611 ± 0.018
1-methyl-3-propylimidazolium bis[(trifluoromethyl)sulfonyl]imide,C9H13F6N3O4S2,405.33,Liquid,313.15,100,0.71 ± 0.021
1-methyl-3-propylimidazolium bis[(trifluoromethyl)sulfonyl]imide,C9H13F6N3O4S2,405.33,Liquid,318.15,100,0.813 ± 0.024
1-methyl-3-propylimidazolium bis[(trifluoromethyl)sulfonyl]imide,C9H13F6N3O4S2,405.33,Liquid,323.15,100,0.923 ± 0.028
"1-butyl-2,3-dimethyl-1H-imidazolium bis(trifluoromethylsulfonyl)amide",C11H17F6N3O4S2,433.38,Liquid,293.15,100,0.178 ± 0.005
"1-butyl-2,3-dimethyl-1H-imidazolium bis(trifluoromethylsulfonyl)amide",C11H17F6N3O4S2,433.38,Liquid,298.15,100,0.23 ± 0.007
"1-butyl-2,3-dimethyl-1H-imidazolium bis(trifluoromethylsulfonyl)amide",C11H17F6N3O4S2,433.38,Liquid,303.15,100,0.289 ± 0.009
"1-butyl-2,3-dimethyl-1H-imidazolium bis(trifluoromethylsulfonyl)amide",C11H17F6N3O4S2,433.38,Liquid,308.15,100,0.351 ± 0.011
"1-butyl-2,3-dimethyl-1H-imidazolium bis(trifluoromethylsulfonyl)amide",C11H17F6N3O4S2,433.38,Liquid,313.15,100,0.426 ± 0.013
"1-butyl-2,3-dimethyl-1H-imidazolium bis(trifluoromethylsulfonyl)amide",C11H17F6N3O4S2,433.38,Liquid,318.15,100,0.51 ± 0.015
"1-butyl-2,3-dimethyl-1H-imidazolium bis(trifluoromethylsulfonyl)amide",C11H17F6N3O4S2,433.38,Liquid,323.15,100,0.599 ± 0.018
"1-ethyl-2,3-dimethylimidazolium bis[(trifluoromethyl)sulfonyl]imide",C9H13F6N3O4S2,405.33,Liquid,293.15,100,0.309 ± 0.009
"1-ethyl-2,3-dimethylimidazolium bis[(trifluoromethyl)sulfonyl]imide",C9H13F6N3O4S2,405.33,Liquid,298.15,100,0.383 ± 0.012
"1-ethyl-2,3-dimethylimidazolium bis[(trifluoromethyl)sulfonyl]imide",C9H13F6N3O4S2,405.33,Liquid,303.15,100,0.468 ± 0.014
"1-ethyl-2,3-dimethylimidazolium bis[(trifluoromethyl)sulfonyl]imide",C9H13F6N3O4S2,405.33,Liquid,308.15,100,0.567 ± 0.017
"1-ethyl-2,3-dimethylimidazolium bis[(trifluoromethyl)sulfonyl]imide",C9H13F6N3O4S2,405.33,Liquid,313.15,100,0.67 ± 0.02
"1-ethyl-2,3-dimethylimidazolium bis[(trifluoromethyl)sulfonyl]imide",C9H13F6N3O4S2,405.33,Liquid,318.15,100,0.783 ± 0.024
"1-ethyl-2,3-dimethylimidazolium bis[(trifluoromethyl)sulfonyl]imide",C9H13F6N3O4S2,405.33,Liquid,323.15,100,0.92 ± 0.028
1-hexyl-3-methylimidazolium bis[(trifluoromethyl)sulfonyl]imide,C12H19F6N3O4S2,447.41,Liquid,293.15,100,0.176 ± 0.005
1-hexyl-3-methylimidazolium bis[(trifluoromethyl)sulfonyl]imide,C12H19F6N3O4S2,447.41,Liquid,298.15,100,0.221 ± 0.007
1-hexyl-3-methylimidazolium bis[(trifluoromethyl)sulfonyl]imide,C12H19F6N3O4S2,447.41,Liquid,303.15,100,0.273 ± 0.008
1-hexyl-3-methylimidazolium bis[(trifluoromethyl)sulfonyl]imide,C12H19F6N3O4S2,447.41,Liquid,308.15,100,0.33 ± 0.01
1-hexyl-3-methylimidazolium bis[(trifluoromethyl)sulfonyl]imide,C12H19F6N3O4S2,447.41,Liquid,313.15,100,0.398 ± 0.012
1-hexyl-3-methylimidazolium bis[(trifluoromethyl)sulfonyl]imide,C12H19F6N3O4S2,447.41,Liquid,318.15,100,0.467 ± 0.014
1-hexyl-3-methylimidazolium bis[(trifluoromethyl)sulfonyl]imide,C12H19F6N3O4S2,447.41,Liquid,323.15,100,0.553 ± 0.017
"1,2-dimethyl-3-propylimidazolium bis[(trifluoromethyl)sulfonyl]imide",C10H15F6N3O4S2,419.36,Liquid,293.15,100,0.196 ± 0.006
"1,2-dimethyl-3-propylimidazolium bis[(trifluoromethyl)sulfonyl]imide",C10H15F6N3O4S2,419.36,Liquid,298.15,100,0.265 ± 0.008
"1,2-dimethyl-3-propylimidazolium bis[(trifluoromethyl)sulfonyl]imide",C10H15F6N3O4S2,419.36,Liquid,303.15,100,0.338 ± 0.01
"1,2-dimethyl-3-propylimidazolium bis[(trifluoromethyl)sulfonyl]imide",C10H15F6N3O4S2,419.36,Liquid,308.15,100,0.417 ± 0.013
"1,2-dimethyl-3-propylimidazolium bis[(trifluoromethyl)sulfonyl]imide",C10H15F6N3O4S2,419.36,Liquid,313.15,100,0.503 ± 0.015
"1,2-dimethyl-3-propylimidazolium bis[(trifluoromethyl)sulfonyl]imide",C10H15F6N3O4S2,419.36,Liquid,318.15,100,0.59 ± 0.018
"1,2-dimethyl-3-propylimidazolium bis[(trifluoromethyl)sulfonyl]imide",C10H15F6N3O4S2,419.36,Liquid,323.15,100,0.687 ± 0.021
1-ethyl-3-methylimidazolium bis((trifluoromethyl)sulfonyl)imide,C8H11F6N3O4S2,391.3,Liquid,293.15,100,0.774 ± 0.023
1-ethyl-3-methylimidazolium bis((trifluoromethyl)sulfonyl)imide,C8H11F6N3O4S2,391.3,Liquid,298.15,100,0.915 ± 0.027
1-ethyl-3-methylimidazolium bis((trifluoromethyl)sulfonyl)imide,C8H11F6N3O4S2,391.3,Liquid,303.15,100,1.057 ± 0.032
1-ethyl-3-methylimidazolium bis((trifluoromethyl)sulfonyl)imide,C8H11F6N3O4S2,391.3,Liquid,308.15,100,1.198 ± 0.036
1-ethyl-3-methylimidazolium bis((trifluoromethyl)sulfonyl)imide,C8H11F6N3O4S2,391.3,Liquid,313.15,100,1.352 ± 0.041
1-ethyl-3-methylimidazolium bis((trifluoromethyl)sulfonyl)imide,C8H11F6N3O4S2,391.3,Liquid,318.15,100,1.514 ± 0.045
1-ethyl-3-methylimidazolium bis((trifluoromethyl)sulfonyl)imide,C8H11F6N3O4S2,391.3,Liquid,323.15,100,1.749 ± 0.052
1-methyl-3-octylimidazolium bis(trifluoromethylsulfonyl)imide,C14H23F6N3O4S2,475.47,Liquid,293.15,100,0.106 ± 0.003
1-methyl-3-octylimidazolium bis(trifluoromethylsulfonyl)imide,C14H23F6N3O4S2,475.47,Liquid,298.15,100,0.136 ± 0.004
1-methyl-3-octylimidazolium bis(trifluoromethylsulfonyl)imide,C14H23F6N3O4S2,475.47,Liquid,303.15,100,0.17 ± 0.005
1-methyl-3-octylimidazolium bis(trifluoromethylsulfonyl)imide,C14H23F6N3O4S2,475.47,Liquid,308.15,100,0.207 ± 0.006
1-methyl-3-octylimidazolium bis(trifluoromethylsulfonyl)imide,C14H23F6N3O4S2,475.47,Liquid,313.15,100,0.254 ± 0.008
1-methyl-3-octylimidazolium bis(trifluoromethylsulfonyl)imide,C14H23F6N3O4S2,475.47,Liquid,318.15,100,0.307 ± 0.009
1-methyl-3-octylimidazolium bis(trifluoromethylsulfonyl)imide,C14H23F6N3O4S2,475.47,Liquid,323.15,100,0.361 ± 0.011
1-butyl-1-methylpyrrolidinium bis[(trifluoromethyl)sulfonyl]imide,C11H20F6N2O4S2,422.4,Liquid,293.15,100,0.216 ± 0.007
1-butyl-1-methylpyrrolidinium bis[(trifluoromethyl)sulfonyl]imide,C11H20F6N2O4S2,422.4,Liquid,298.15,100,0.275 ± 0.008
1-butyl-1-methylpyrrolidinium bis[(trifluoromethyl)sulfonyl]imide,C11H20F6N2O4S2,422.4,Liquid,303.15,100,0.34 ± 0.01
1-butyl-1-methylpyrrolidinium bis[(trifluoromethyl)sulfonyl]imide,C11H20F6N2O4S2,422.4,Liquid,308.15,100,0.411 ± 0.012
1-butyl-1-methylpyrrolidinium bis[(trifluoromethyl)sulfonyl]imide,C11H20F6N2O4S2,422.4,Liquid,313.15,100,0.491 ± 0.015
1-butyl-1-methylpyrrolidinium bis[(trifluoromethyl)sulfonyl]imide,C11H20F6N2O4S2,422.4,Liquid,318.15,100,0.581 ± 0.017
1-butyl-1-methylpyrrolidinium bis[(trifluoromethyl)sulfonyl]imide,C11H20F6N2O4S2,422.4,Liquid,323.15,100,0.681 ± 0.02
4-methyl-4-pentylmorpholinium N-cyanocyanamide,C12H22N4O,238.34,Liquid,298,101.325,0.073 ± 0.002
4-methyl-4-pentylmorpholinium N-cyanocyanamide,C12H22N4O,238.34,Liquid,308,101.325,0.118 ± 0.003
4-methyl-4-pentylmorpholinium N-cyanocyanamide,C12H22N4O,238.34,Liquid,318,101.325,0.173 ± 0.004
4-methyl-4-pentylmorpholinium N-cyanocyanamide,C12H22N4O,238.34,Liquid,328,101.325,0.239 ± 0.005
4-methyl-4-pentylmorpholinium N-cyanocyanamide,C12H22N4O,238.34,Liquid,338,101.325,0.313 ± 0.006
4-methyl-4-pentylmorpholinium N-cyanocyanamide,C12H22N4O,238.34,Liquid,348,101.325,0.394 ± 0.008
4-methyl-4-pentylmorpholinium N-cyanocyanamide,C12H22N4O,238.34,Liquid,358,101.325,0.481 ± 0.01
4-hexyl-4-methylmorpholinium N-cyanocyanamide,C13H24N4O,252.36,Liquid,298,101.325,0.074 ± 0.002
4-hexyl-4-methylmorpholinium N-cyanocyanamide,C13H24N4O,252.36,Liquid,308,101.325,0.12 ± 0.003
4-hexyl-4-methylmorpholinium N-cyanocyanamide,C13H24N4O,252.36,Liquid,318,101.325,0.177 ± 0.004
4-hexyl-4-methylmorpholinium N-cyanocyanamide,C13H24N4O,252.36,Liquid,328,101.325,0.243 ± 0.005
4-hexyl-4-methylmorpholinium N-cyanocyanamide,C13H24N4O,252.36,Liquid,338,101.325,0.316 ± 0.007
4-hexyl-4-methylmorpholinium N-cyanocyanamide,C13H24N4O,252.36,Liquid,348,101.325,0.396 ± 0.008
4-hexyl-4-methylmorpholinium N-cyanocyanamide,C13H24N4O,252.36,Liquid,358,101.325,0.481 ± 0.01
4-heptyl-4-methylmorpholinium N-cyanocyanamide,C14H26N4O,266.39,Liquid,298,101.325,0.027 ± 0.001
4-heptyl-4-methylmorpholinium N-cyanocyanamide,C14H26N4O,266.39,Liquid,308,101.325,0.044 ± 0.001
4-heptyl-4-methylmorpholinium N-cyanocyanamide,C14H26N4O,266.39,Liquid,318,101.325,0.064 ± 0.001
