Repository: wangyingxie/ILP

# ILP
This repository is the place where you can find ML codes for prediction of IL properties.
1.  Document Introduction 
  1.	output folder：Used to store the output files for the ILP Class.
  2.	ILP.py：Source code of ILP Class.
2. ILP Class Introduction
1.	dataCrawler(parser="html.parser",url="https://iolitec.de/en/products/list")
Default parser is "html.parser" and the target URL is https://iolitec.de/en/products/list. By using this method, the properties and chemical formula of the ion pairs in the URL can be crawled and cleaned. The final data will be exported as "dataset_iolitech.csv".

File: output/ionic_liquid_ILthermo_conductivcity.csv (part 19 of 20)
Label,Formula,Mol weight,Phase,"Temperature, K","Pressure, kPa","Electrical conductivity, S/m"
"1,3-dimethylimidazolium bis((trifluoromethyl)sulfonyl)amide",C7H9F6N3O4S2,377.28,Liquid,308.15,100,1.057 ± 0.032
"1,3-dimethylimidazolium bis((trifluoromethyl)sulfonyl)amide",C7H9F6N3O4S2,377.28,Liquid,313.15,100,1.198 ± 0.036
"1,3-dimethylimidazolium bis((trifluoromethyl)sulfonyl)amide",C7H9F6N3O4S2,377.28,Liquid,318.15,100,1.352 ± 0.041
"1,3-dimethylimidazolium bis((trifluoromethyl)sulfonyl)amide",C7H9F6N3O4S2,377.28,Liquid,323.15,100,1.514 ± 0.045
1-ethyl-3-methylimidazolium ethyl sulfate,C8H16N2O4S,236.29,Liquid,298.15,101,0.38 ± 0.012
1-ethyl-3-methylimidazolium ethyl sulfate,C8H16N2O4S,236.29,Liquid,303.15,101,0.468 ± 0.015
1-ethyl-3-methylimidazolium ethyl sulfate,C8H16N2O4S,236.29,Liquid,308.15,101,0.566 ± 0.018
1-ethyl-3-methylimidazolium ethyl sulfate,C8H16N2O4S,236.29,Liquid,313.15,101,0.675 ± 0.021
1-ethyl-3-methylimidazolium ethyl sulfate,C8H16N2O4S,236.29,Liquid,318.15,101,0.856 ± 0.027
1-ethyl-3-methylimidazolium ethyl sulfate,C8H16N2O4S,236.29,Liquid,323.15,101,1.0005 ± 0.032
1-butyl-3-methylimidazolium bis(trifluoromethylsulfonyl)imide,C10H15F6N3O4S2,419.36,Liquid,263.15,101.325,0.0565 ± 0.0023
1-butyl-3-methylimidazolium bis(trifluoromethylsulfonyl)imide,C10H15F6N3O4S2,419.36,Liquid,273.15,101.325,0.1134 ± 0.0045
1-butyl-3-methylimidazolium bis(trifluoromethylsulfonyl)imide,C10H15F6N3O4S2,419.36,Liquid,283.15,101.325,0.1995 ± 0.008
1-butyl-3-methylimidazolium bis(trifluoromethylsulfonyl)imide,C10H15F6N3O4S2,419.36,Liquid,293.15,101.325,0.318 ± 0.013
1-butyl-3-methylimidazolium bis(trifluoromethylsulfonyl)imide,C10H15F6N3O4S2,419.36,Liquid,303.15,101.325,0.471 ± 0.019
1-butyl-3-methylimidazolium bis(trifluoromethylsulfonyl)imide,C10H15F6N3O4S2,419.36,Liquid,313.15,101.325,0.657 ± 0.026
1-butyl-3-methylimidazolium bis(trifluoromethylsulfonyl)imide,C10H15F6N3O4S2,419.36,Liquid,323.15,101.325,0.877 ± 0.035
1-butyl-3-methylimidazolium bis(trifluoromethylsulfonyl)imide,C10H15F6N3O4S2,419.36,Liquid,333.15,101.325,1.127 ± 0.045
1-butyl-3-methylimidazolium bis(trifluoromethylsulfonyl)imide,C10H15F6N3O4S2,419.36,Liquid,343.15,101.325,1.405 ± 0.056
1-butyl-3-methylimidazolium bis(trifluoromethylsulfonyl)imide,C10H15F6N3O4S2,419.36,Liquid,353.15,101.325,1.708 ± 0.068
1-butyl-3-methylimidazolium bis(trifluoromethylsulfonyl)imide,C10H15F6N3O4S2,419.36,Liquid,363.15,101.325,2.033 ± 0.081
1-butyl-3-methylimidazolium bis(trifluoromethylsulfonyl)imide,C10H15F6N3O4S2,419.36,Liquid,373.15,101.325,2.377 ± 0.095
"N,N-diethyl-2-methoxy-N-methylethan-1-aminium trifluoro(trifluoromethyl)borate	","C9H20BF6NO	28",283.07,Liquid,298.1,101.325,0.3 ± 0.03
"2-methoxy-N-ethyl-N,N-dimethylethan-1-aminium trifluoro(trifluoromethyl)borate",C8H18BF6NO,269.04,Liquid,298.1,101.325,0.25 ± 0.03
"N,N,N-triethyl-2-methoxyethan-1-aminium bis((trifluoromethyl)sulfonyl)amide",C11H22F6N2O5S2,440.42,Liquid,298.1,101.325,0.21 ± 0.02
"N,N-diethyl-2-methoxy-N-methylethan-1-aminium bis((trifluoromethyl)sulfonyl)amide",C10H20F6N2O5S2,426.39,Liquid,298.1,101.325,0.26 ± 0.03
"N-ethyl-N,N-dimethyl-2-methoxyethylammonium bis(trifluoromethylsulfonyl)imide",C9H18F6N2O5S2,412.36,Liquid,298.1,101.325,0.31 ± 0.03
"N,N-diethyl-N-methylbutan-1-aminium bis((trifluoromethyl)sulfonyl)amide",C11H22F6N2O4S2,424.42,Liquid,298.1,101.325,0.16 ± 0.02
"N,N-diethyl-N-methylpropan-1-aminium bis((trifluoromethyl)sulfonyl)amide",C10H20F6N2O4S2,410.39,Liquid,298.1,101.325,0.22 ± 0.02
"N,N-diethyl-2-methoxy-N-methylethan-1-aminium tetrafluoroborate",C8H20BF4NO,233.06,Liquid,298.1,101.325,0.13 ± 0.01
"N-ethyl-2-methoxy-N,N-dimethylethan-1-aminium tetrafluoroborate",C7H18BF4NO,219.03,Liquid,298.1,101.325,0.17 ± 0.02
"N,N,N-triethyl-2-methoxyethan-1-aminium trifluoro(perfluorobutyl)borate",C13H22BF12NO,447.12,Liquid,298.1,101.325,0.11 ± 0.01
"N,N-diethyl-2-methoxy-N-methylethan-1-aminium trifluoro(perfluorobutyl)borate",C12H20BF12NO,433.09,Liquid,298.1,101.325,0.13 ± 0.01
"N-ethyl-2-methoxy-N,N-dimethylethan-1-aminium trifluoro(perfluorobutyl)borate",C11H18BF12NO,419.06,Liquid,298.1,101.325,0.15 ± 0.02
"N,N,N-triethyl-2-methoxyethan-1-aminium trifluoro(perfluoropropyl)borate ",C12H22BF10NO,397.11,Liquid,298.1,101.325,0.18 ± 0.02
"N,N-diethyl-2-methoxy-N-methylethan-1-aminium trifluoro(perfluoropropyl)borate",C11H20BF10NO,383.08,Liquid,298.1,101.325,0.19 ± 0.02
"N-ethyl-2-methoxy-N,N-dimethylethan-1-aminium trifluoro(perfluoropropyl)borate",C10H18BF10NO,369.05,Liquid,298.1,101.325,0.26 ± 0.03
"2-methoxy-N,N,N-trimethylethan-1-aminium trifluoro(perfluoropropyl)borate",C9H16BF10NO,355.03,Liquid,298.1,101.325,0.25 ± 0.03
"N,N,N-triethyl-2-methoxyethan-1-aminium trifluoro(perfluoroethyl)borate",C11H22BF8NO,347.1,Liquid,298.1,101.325,0.24 ± 0.02
"N,N-diethyl-2-methoxy-N-methylethan-1-aminium trifluoro(perfluoroethyl)borate",C10H20BF8NO,333.07,Liquid,298.1,101.325,0.32 ± 0.03
"N-ethyl-2-methoxy-N,N-dimethylethan-1-aminium trifluoro(perfluoroethyl)borate",C9H18BF8NO,319.05,Liquid,298.1,101.325,0.38 ± 0.04
"N,N-diethyl-N-methylbutan-1-aminium trifluoro(perfluoroethyl)borate",C11H22BF8N,331.1,Liquid,298.1,101.325,0.23 ± 0.02
"N,N,N-triethyl-2-methoxyethan-1-aminium trifluoro(trifluoromethyl)borate",C10H22BF6NO,297.09,Liquid,298.1,101.325,0.2 ± 0.02
"N,N-diethyl-N-methylbutan-1-aminium trifluoro(trifluoromethyl)borate",C10H22BF6N,281.09,Liquid,298.1,101.325,0.21 ± 0.02
1-pentylpyridinium bis(trifluoromethylsulfonyl)amide,C12H16F6N2O4S2,430.38,Liquid,298.1,101.325,0.216 ± 0.004
1-butyltetrahydrothiophenium bis(trifluoromethylsulfonyl)imide,C10H17F6NO4S3,425.42,Liquid,298.1,101.325,0.21 ± 0.008
1-propyltetrahydro-1H-thiophen-1-ium bis((trifluoromethyl)sulfonyl)amide,C9H15F6NO4S3,411.39,Liquid,298.1,101.325,0.376 ± 0.015
1-pentyltetrahydrothiophenium bis(trifluoromethylsulfonyl)imide,C11H19F6NO4S3,439.45,Liquid,298.1,101.325,0.146 ± 0.006
1-butyltetrahydrothiophenium N-cyanocyanamide,C10H17N3S,211.33,Liquid,293,101.325,0.76 ± 0.05
1-ethyltetrahydrothiophenium N-cyanocyanamide,C8H13N3S,183.27,Liquid,293,101.325,1.76 ± 0.11
1-butyltetrahydrothiophenium bis(trifluoromethylsulfonyl)imide,C10H17F6NO4S3,425.42,Liquid,293,101.325,0.32 ± 0.02
1-butyl-3-methylimidazolium dicyanamide,C10H15N5,205.26,Liquid,298.1,101.325,1.438 ± 0.001
N-butyronitrilepyridinium dicyanamide,C11H11N5,213.24,Liquid,298.1,101.325,0.507 ± 0.001
"1,1,3,3-tetramethylguanidinium imidazol-1-ide",C8H17N5,183.26,Liquid,298.15,100,0.218 ± 0.002
1-ethyl-3-methylimidazolium bis((trifluoromethyl)sulfonyl)imide,C8H11F6N3O4S2,391.3,Liquid,298.1,101.325,0.89 ± 0.036
1-butyl-3-methylimidazolium tetrafluoroborate,C8H15BF4N2,226.03,Liquid,298.1,101.325,0.36 ± 0.014
1-butyl-3-methylimidazolium hexafluorophosphate,C8H15F6N2P,284.19,Liquid,298.1,101.325,0.153 ± 0.006
1-butyl-3-methylimidazolium bis(trifluoromethylsulfonyl)imide,C10H15F6N3O4S2,419.36,Liquid,298.1,101.325,0.4 ± 0.016
1-butylpyridinium bis[(trifluoromethyl)sulfonyl]imide,C11H14F6N2O4S2,416.35,Liquid,298.1,101.325,0.325 ± 0.013
1-butyl-1-methylpyrrolidinium bis[(trifluoromethyl)sulfonyl]imide,C11H20F6N2O4S2,422.4,Liquid,298.1,101.325,0.28 ± 0.011
"1-butyl-2,3-dimethyl-1H-imidazolium bis(trifluoromethylsulfonyl)amide",C11H17F6N3O4S2,433.38,Liquid,298.1,101.325,0.222 ± 0.009
1-methyl-3-octylimidazolium bis(trifluoromethylsulfonyl)imide,C14H23F6N3O4S2,475.47,Liquid,298.1,101.325,0.133 ± 0.005
1-allyl-3-methyl-1H-imidazol-3-ium propionate,C10H16N2O2,196.25,Liquid,298.15,101.325,0.18 ± 0.015
1-allyl-3-methylimizodalium formate,C8H12N2O2,168.2,Liquid,298.15,101.325,0.821 ± 0.069
1-allyl-3-methylimizodalium acetate,C9H14N2O2,182.22,Liquid,298.15,101.325,0.302 ± 0.025
1-allyl-3-methylimizodalium glycollate,C9H14N2O3,198.22,Liquid,298.15,101.325,0.1175 ± 0.0099
1-allyl-3-methylimizodalium benzoate,C14H16N2O2,244.29,Liquid,298.15,101.325,0.0388 ± 0.0033
1-allyl-3-methylimizodalium butanoate,C11H18N2O2,210.28,Liquid,298.15,101.325,0.121 ± 0.01
1-allyl-3-methylimizodalium lactate,C10H16N2O3,212.25,Liquid,298.15,101.325,0.088 ± 0.0074
butylammonium acetate,C6H15NO2,133.19,Liquid,298.15,101.325,0.021 ± 0.001
n-butylammonium nitrate,C4H12N2O3,136.15,Liquid,298.15,101.325,0.867 ± 0.017
1-allyl-3-methylimidazolium chloride,C7H11ClN2,158.63,Liquid,298.15,101.325,0.00695 ± 0.00069
1-decyl-3-ethylimidazolium tetrafluoroborate,C15H29BF4N2,324.21,Liquid,298.1,101.325,0.0342 ± 0.0001
1-decyl-3-ethylimidazolium tetrafluoroborate,C15H29BF4N2,324.21,Liquid,298.1,101.325,0.038 ± 0.0001
1-ethyl-3-octylimidazolium tetrafluoroborate,C13H25BF4N2,296.16,Liquid,298.1,101.325,0.056 ± 0.0001
1-ethyl-3-octylimidazolium tetrafluoroborate,C13H25BF4N2,296.16,Liquid,298.1,101.325,0.0659 ± 0.0001
1-ethyl-3-hexylimidazolium tetrafluoroborate,C11H21BF4N2,268.11,Liquid,298.1,101.325,0.144 ± 0.001
1-ethyl-3-hexylimidazolium tetrafluoroborate,C11H21BF4N2,268.11,Liquid,298.1,101.325,0.134 ± 0.001
1-butyl-3-ethylimidazolium tetrafluoroborate,C9H17BF4N2,240.05,Liquid,298.1,101.325,0.347 ± 0.001
1-butyl-3-ethylimidazolium tetrafluoroborate,C9H17BF4N2,240.05,Liquid,298.1,101.325,0.342 ± 0.001
1-decyl-3-methylimidazolium tetrafluoroborate,C14H27BF4N2,310.19,Liquid,298.1,101.325,0.0358 ± 0.0001
1-decyl-3-methylimidazolium tetrafluoroborate,C14H27BF4N2,310.19,Liquid,298.1,101.325,0.0401 ± 0.0001
1-methyl-3-octylimidazolium tetrafluoroborate,C12H23BF4N2,282.13,Liquid,298.1,101.325,0.0563 ± 0.0001
1-methyl-3-octylimidazolium tetrafluoroborate,C12H23BF4N2,282.13,Liquid,298.1,101.325,0.0724 ± 0.0001
1-hexyl-3-methylimidazolium tetrafluoroborate,C10H19BF4N2,254.08,Liquid,298.1,101.325,0.128 ± 0.001
1-hexyl-3-methylimidazolium tetrafluoroborate,C10H19BF4N2,254.08,Liquid,298.1,101.325,0.144 ± 0.001
1-butyl-3-methylimidazolium tetrafluoroborate,C8H15BF4N2,226.03,Liquid,298.1,101.325,0.264 ± 0.001
1-butyl-3-methylimidazolium tetrafluoroborate,C8H15BF4N2,226.03,Liquid,298.1,101.325,0.367 ± 0.001
1-ethyl-3-methylimidazolium tetrafluoroborate,C6H11BF4N2,197.97,Liquid,298.1,101.325,1.53 ± 0.01
1-ethyl-3-methylimidazolium tetrafluoroborate,C6H11BF4N2,197.97,Liquid,298.1,101.325,1.57 ± 0.01
1-ethyl-3-methylimidazolium tetrafluoroborate,C6H11BF4N2,197.97,Liquid,298.1,101.325,1.63 ± 0.16
1-ethyl-3-methylimidazolium ethyl sulfate,C8H16N2O4S,236.29,Liquid,298.1,101.325,0.398 ± 0.04
1-ethyl-3-methylimidazolium acetate,C8H14N2O2,170.21,Liquid,298.1,100,0.38 ± 0.02
1-ethyl-3-methylimidazolium tetrafluoroborate,C6H11BF4N2,197.97,Liquid,298.1,100,0.91 ± 0.04
1-ethyl-3-methylimidazolium methyl phosphonate,C7H15N2O3P,206.18,Liquid,298.1,100,0.44 ± 0.02
1-ethyl-3-methylimidazolium diethyl phosphate,C10H21N2O4P,264.26,Liquid,298.1,100,0.09 ± 0.01
tributyl(hexadecyl)phosphonium bromide,C28H60BrP,507.67,Liquid,300,101,0.00033 ± 1e-05
1-methylimidazolium acetate,C6H10N2O2,142.16,Liquid,298.15,100,0.4479 ± 0.009
"1,3-dimethylimidazolium methylsulfate",C6H12N2O4S,208.23,Liquid,298.15,100,0.553 ± 0.011
1-butyl-3-methylimidazolium bis(trifluoromethylsulfonyl)imide,C10H15F6N3O4S2,419.36,Liquid,298.15,100,0.3276 ± 0.0066
1-butyl-1-methylpyrrolidinium bis[(trifluoromethyl)sulfonyl]imide,C11H20F6N2O4S2,422.4,Liquid,298.15,100,0.201 ± 0.004
triethylheptylammonium bis[(trifluoromethyl)sulfonyl]imide,C15H30F6N2O4S2,480.53,Liquid,298.15,101.325,0.051 ± 0.003
tributylhexylammonium bis[(trifluoromethyl)sulfonyl]imide,C20H40F6N2O4S2,550.66,Liquid,298.1,101.325,0.016 ± 0.002
heptyltrimethylammonium bis[(trifluoromethyl)sulfonyl]imide,C12H24F6N2O4S2,438.44,Liquid,298.1,101.325,0.04 ± 0.004
trimethyloctylammonium bis[(trifluoromethyl)sulfonyl]imide,C13H26F6N2O4S2,452.47,Liquid,298.1,101.325,0.035 ± 0.007
triethylhexylammonium bis((trifluoromethyl)sulfonyl)imide,C14H28F6N2O4S2,466.5,Liquid,298.1,101.325,0.067 ± 0.005
triethyloctylammonium bis[(trifluoromethyl)sulfonyl]imide,C16H32F6N2O4S2,494.55,Liquid,298.1,101.325,0.033 ± 0.002
hexyltrimethylammonium bis[(trifluoromethyl)sulfonyl]imide,C11H22F6N2O4S2,424.42,Liquid,298.1,101.325,0.043 ± 0.004
"N,N,N-tributyloctan-1-aminium trifluoromethanesulfonate",C21H44F3NO3S,447.64,Liquid,298.1,101.325,0.0017 ± 0.0002
ethylheptyl-di-(1-methylethyl)ammonium bis[(trifluoromethyl)sulfonyl]imide,C17H34F6N2O4S2,508.58,Liquid,298.1,101.325,0.031 ± 0.0002
tributyloctylammonium bis[(trifluoromethyl)sulfonyl]imide,C22H44F6N2O4S2,578.71,Liquid,298.1,101.325,0.013 ± 0.003
tributylheptylammonium bis[(trifluoromethyl)sulfonyl]imide,C21H42F6N2O4S2,564.69,Liquid,298.1,101.325,0.016 ± 0.001
1-ethyl-3-methylimidazolium tetrafluoroborate,C6H11BF4N2,197.97,Liquid,298.15,101,1.553 ± 0.016
1-ethyl-3-methylimidazolium dicyanamide,C8H11N5,177.21,Liquid,298.15,101,2.83 ± 0.03
1-butyl-3-methylimidazolium tetrafluoroborate,C8H15BF4N2,226.03,Liquid,298.15,101,0.353 ± 0.004
1-butyl-3-methylimidazolium hexafluorophosphate,C8H15F6N2P,284.19,Liquid,298.15,101,0.1469 ± 0.0015
1-butyl-3-methylimidazolium dicyanamide,C10H15N5,205.26,Liquid,298.15,101,1.139 ± 0.011
1-hexyl-3-methylimidazolium tetrafluoroborate,C10H19BF4N2,254.08,Liquid,298.15,101,0.1228 ± 0.0012
1-butyl-3-methylimidazolium methanesulfonate,C9H18N2O3S,234.31,Liquid,358.15,101,0.81 ± 0.14
triethyl((methylthio)methyl)phosphonium bis(fluorosulfonyl)amide,C8H20F2NO4PS3,359.4,Liquid,293,100,0.292 ± 0.029
triethyl((methylthio)methyl)phosphonium bis(trifluoromethylsulfonyl)amide,C10H20F6NO4PS3,459.42,Liquid,293,100,0.216 ± 0.022
triethyl(2-(methylthio)ethyl)phosphonium bis(trifluoromethylsulfonyl)amide,C11H22F6NO4PS3,473.44,Liquid,293,100,0.139 ± 0.014
triethyl(2-(methylthio)ethyl)phosphonium bis(fluorosulfonyl)amide,C9H22F2NO4PS3,373.43,Liquid,293,100,0.183 ± 0.018
triethyl(2-(ethylthio)ethyl)phosphonium bis(trifluoromethylsulfonyl)amide,C12H24F6NO4PS3,487.47,Liquid,293,100,0.122 ± 0.012
triethyl(2-(ethylthio)ethyl)phosphonium bis(fluorosulfonyl)amide,C10H24F2NO4PS3,387.46,Liquid,293,100,0.194 ± 0.019
tributyl((methylthio)methyl)phosphonium bis(trifluoromethylsulfonyl)amide,C16H32F6NO4PS3,543.58,Liquid,293,100,0.0619 ± 0.0062
tributyl((methylthio)methyl)phosphonium bis(fluorosulfonyl)amide,C14H32F2NO4PS3,443.56,Liquid,293,100,0.0652 ± 0.0065
tributyl((methylthio)methyl)phosphonium tetrafluoroborate,C14H32BF4PS,350.25,Liquid,293,100,0.039 ± 0.0039
tributyl(2-(ethylthio)ethyl)phosphonium tetrafluoroborate,C16H36BF4PS,378.3,Liquid,293,100,0.0332 ± 0.0033
tributyl(2-(ethylthio)ethyl)phosphonium bis(fluorosulfonyl)amide,C16H36F2NO4PS3,471.62,Liquid,293,100,0.0595 ± 0.006
tributyl(2-(ethylthio)ethyl)phosphonium bis(trifluoromethylsulfonyl)amide,C18H36F6NO4PS3,571.63,Liquid,293,100,0.0457 ± 0.0046
tributyl(2-(methylthio)ethyl)phosphonium bis(fluorosulfonyl)amide,C15H34F2NO4PS3,457.59,Liquid,293,100,0.0452 ± 0.0045
tributyl(2-(methylthio)ethyl)phosphonium bis(trifluoromethylsulfonyl)amide,C17H34F6NO4PS3,557.61,Liquid,293,100,0.0433 ± 0.0043
1-(3-((3-butoxy-2-hydroxypropyl)ammonio)propyl)-1H-imidazol-3-ium ethanesulfonate,C17H37N3O8S2,475.62,Liquid,293,101.325,0.0545 ± 0.0001
1-(3-(N-(3-butoxy-2-hydroxypropyl)acetamido)propyl)-1H-imidazol-3-ium ethanesulfonate,C17H33N3O6S,407.53,Liquid,293,101.325,0.00138 ± 1e-05
1-(3-(N-(3-butoxy-2-hydroxypropyl)acetamido)propyl)-1H-imidazol-3-ium acetate,C17H31N3O5,357.45,Liquid,293,101.325,0.00135 ± 1e-05
"1,1,3,3-tetramethylguanidinium imidazol-1-ide",C8H17N5,183.26,Liquid,313,101.325,0.3014 ± 0.006
1-butyl-1-methylpyrrolidinium bis[(trifluoromethyl)sulfonyl]imide,C11H20F6N2O4S2,422.4,Liquid,298.15,101.325,0.289 ± 0.012
1-butyl-1-methylpyrrolidinium bis(fluorosulfonyl)amide,C9H20F2N2O4S2,322.39,Liquid,298.15,101.325,0.546 ± 0.022
1-methyl-1-propylpyrrolidinium bis(fluorosulfonyl)amide,C8H18F2N2O4S2,308.36,Liquid,298.15,101.325,0.775 ± 0.031
1-ethyl-3-methyl-1H-imidazolium bis(fluorosulfonyl)amide,C6H11F2N3O4S2,291.29,Liquid,298.15,101.325,1.474 ± 0.059
4-methyl-4-nonylmorpholinium N-cyanocyanamide,C16H30N4O,294.44,Liquid,298.15,101.325,0.0156 ± 0.0003
4-methyl-4-propylmorpholinium N-cyanocyanamide,C10H18N4O,210.28,Liquid,298.15,101.325,0.134 ± 0.0027
4-butyl-4-methylmorpholinium N-cyanocyanamide,C11H20N4O,224.31,Liquid,298.15,101.325,0.141 ± 0.0028
4-methyl-4-pentylmorpholinium N-cyanocyanamide,C12H22N4O,238.34,Liquid,298.15,101.325,0.0724 ± 0.0014
4-hexyl-4-methylmorpholinium N-cyanocyanamide,C13H24N4O,252.36,Liquid,298.15,101.325,0.0701 ± 0.0014
4-heptyl-4-methylmorpholinium N-cyanocyanamide,C14H26N4O,266.39,Liquid,298.15,101.325,0.026 ± 0.0005
4-methyl-4-octylmorpholinium N-cyanocyanamide,C15H28N4O,280.42,Liquid,298.15,101.325,0.0209 ± 0.0004
(R)-1-(1-phenylethyl)-3-propylimidazolium tetrafluoroborate,C14H19BF4N2,302.12,Liquid,296.1,101.325,0.236 ± 0.066
(R)-1-(1-phenylethyl)-3-butylimidazolium tetrafluoroborate,C15H21BF4N2,316.15,Liquid,296.1,101.325,0.11 ± 0.04
(R)-1-(1-phenylethyl)-3-pentylimidazolium tetrafluoroborate,C16H23BF4N2,330.18,Liquid,296.1,101.325,0.03 ± 0.03
(R)-1-(1-phenylethyl)-3-hexylimidazolium tetrafluoroborate,C17H25BF4N2,344.2,Liquid,296.1,101.325,0.011 ± 0.02
1-ethyl-3-methylimidazolium tetrafluoroborate,C6H11BF4N2,197.97,Liquid,298.15,101,1.63 ± 0.16
1-butyl-3-methylimidazolium tetrafluoroborate,C8H15BF4N2,226.03,Liquid,298.15,101,0.352 ± 0.035
1-hexyl-3-methylimidazolium tetrafluoroborate,C10H19BF4N2,254.08,Liquid,298.15,101,0.126 ± 0.013
1-methyl-3-octylimidazolium tetrafluoroborate,C12H23BF4N2,282.13,Liquid,298.15,101,0.069 ± 0.001
1-hexyl-3-methylimidazolium tetrafluoroborate,C10H19BF4N2,254.08,Liquid,298.15,101,0.126 ± 0.001
1-butyl-3-methylimidazolium tetrafluoroborate,C8H15BF4N2,226.03,Liquid,298.15,101,0.352 ± 0.001
1-ethyl-3-methylimidazolium tetrafluoroborate,C6H11BF4N2,197.97,Liquid,298.15,101,1.63 ± 0.001
1-ethyl-3-methylimidazolium acetate,C8H14N2O2,170.21,Liquid,296.15,101,0.287 ± 0.029
1-butyl-3-methylimidazolium tetrafluoroborate,C8H15BF4N2,226.03,Liquid,298.15,101,0.35 ± 0.06
1-ethyl-3-methylimidazolium tetrafluoroborate,C6H11BF4N2,197.97,Liquid,298.15,101,1.4 ± 0.04
1-propyl-3-methylimidazolium tetrafluoroborate,C7H13BF4N2,212,Liquid,298.15,101,0.59 ± 0.06
ethylammonium nitrate,C2H8N2O3,108.1,Liquid,298.15,101,2.266 ± 0.023
1-butyl-3-methylimidazolium tetrafluoroborate,C8H15BF4N2,226.03,Liquid,298.15,101,0.436 ± 0.0087
1-ethyl-3-methylimidazolium tetrafluoroborate,C6H11BF4N2,197.97,Liquid,298.15,101,1.5165 ± 0.03
1-hexyl-3-methylimidazolium tetrafluoroborate,C10H19BF4N2,254.08,Liquid,298.15,101,0.146 ± 0.0029
1-methyl-3-octylimidazolium tetrafluoroborate,C12H23BF4N2,282.13,Liquid,298.15,101,0.0752 ± 0.0015
1-ethyl-3-methylimidazolium bis((trifluoromethyl)sulfonyl)imide,C8H11F6N3O4S2,391.3,Liquid,298.15,101,0.95 ± 0.019
1-butyl-3-methylimidazolium bis(trifluoromethylsulfonyl)imide,C10H15F6N3O4S2,419.36,Liquid,298.15,101,0.4225 ± 0.0085
1-octyl-3-methylimidazolium hexafluorophosphate,C12H23F6N2P,340.29,Liquid,298.15,101,0.0308 ± 0.0006
1-hexyl-3-methylimidazolium hexafluorophosphate,C10H19F6N2P,312.24,Liquid,298.15,101,0.062 ± 0.0012
1-butyl-3-methylimidazolium hexafluorophosphate,C8H15F6N2P,284.19,Liquid,298.15,101,0.165 ± 0.0033
1-methyl-3-octylimidazolium bis(trifluoromethylsulfonyl)imide,C14H23F6N3O4S2,475.47,Liquid,298.15,101,0.137 ± 0.0027
1-hexyl-3-methylimidazolium bis[(trifluoromethyl)sulfonyl]imide,C12H19F6N3O4S2,447.41,Liquid,298.15,101,0.2255 ± 0.0045
diethylammonium hydrogen sulfate,C4H13NO4S,171.21,Liquid,393.1,101.325,1.97 ± 0.04
ethylammonium hydrogen sulfate,C2H9NO4S,143.16,Liquid,393.1,101.325,3.41 ± 0.07
triethylammonium hydrogen sulfate,C6H17NO4S,199.26,Liquid,393.1,101.325,1.31 ± 0.03
diethylmethylammonium methanesulfonate,C6H17NO3S,183.27,Liquid,393.1,101.325,2.22 ± 0.04
diethylmethylammonium trifluoromethanesulfonate,C6H14F3NO3S,237.24,Liquid,393.1,101.325,4.33 ± 0.09
1-ethyl-3-methylimidazolium bromide,C6H11BrN2,191.07,Liquid,298.15,101.325,1.246 ± 0.025
1-butyl-3-methylimidazolium bromide,C8H15BrN2,219.13,Liquid,298.15,101.325,0.0895 ± 0.0018
3-hexyl-1-methyl-1H-imidazolium bromide,C10H19BrN2,247.18,Liquid,298.15,101.325,0.0485 ± 0.001
1-methyl-3-octylimidazolium bromide,C12H23BrN2,275.23,Liquid,298.15,101.325,0.0413 ± 0.0008
diethylammonium acetate,C6H15NO2,133.19,Liquid,298.15,101.325,0.3795 ± 0.0076
"1,2-dimethyl-3-propylimidazolium hexafluorophosphate",C8H15F6N2P,284.19,Liquid,308.1,101.325,0.05 ± 0.01
1-ethyl-3-methylimidazolium tetrafluoroborate,C6H11BF4N2,197.97,Liquid,299.1,101.325,1.3 ± 0.1
1-ethyl-3-methylimidazolium hexafluorophosphate,C6H11F6N2P,256.13,Liquid,299.1,101.325,0.52 ± 0.05
1-ethyl-3-methylimidazolium bis((trifluoromethyl)sulfonyl)imide,C8H11F6N3O4S2,391.3,Liquid,299.1,101.325,0.84 ± 0.08
"1-ethyl-3-methylimidazolium 1,1,2,2,2-pentafluoro-N-[(pentafluoroethyl)sulfonyl]ethanesulfonamide",C10H11F10N3O4S2,491.32,Liquid,299.1,101.325,0.34 ± 0.03
"1,2-dimethyl-3-propylimidazolium bis[(trifluoromethyl)sulfonyl]imide",C10H15F6N3O4S2,419.36,Liquid,299.1,101.325,0.3 ± 0.03
1-ethyl-3-methylimidazolium methanesulfonate,C7H14N2O3S,206.26,Liquid,298.15,100,0.4496 ± 1e-05
1-methyl-3-propylimidazolium bis[(trifluoromethyl)sulfonyl]imide,C9H13F6N3O4S2,405.33,Liquid,298.15,101.325,0.351 ± 0.035
1-butyl-3-methylimidazolium bis(trifluoromethylsulfonyl)imide,C10H15F6N3O4S2,419.36,Liquid,298.15,101.325,0.276 ± 0.028
1-methyl-1-propylpyrrolidinium bis[(trifluoromethyl)sulfonyl]imide,C10H18F6N2O4S2,408.37,Liquid,298.1,101.325,0.16 ± 0.01
1-butyl-1-methylpyrrolidinium bis[(trifluoromethyl)sulfonyl]imide,C11H20F6N2O4S2,422.4,Liquid,298.1,101.325,0.22 ± 0.01
1-butyl-3-methylimidazolium hexafluorophosphate,C8H15F6N2P,284.19,Liquid,296.15,101,0.15 ± 0.02
1-butyl-3-methylimidazolium tetrafluoroborate,C8H15BF4N2,226.03,Liquid,296.15,101,0.35 ± 0.04
1-butyl-3-methylimidazolium tetrafluoroborate,C8H15BF4N2,226.03,Liquid,303.15,101.325,0.577 ± 0.058
"N-butyl-N,N-dimethyl-N-ethylammonium bis(trifluoromethanesulfonyl)amide",C10H20F6N2O4S2,410.39,Liquid,308.1,101.325,0.26 ± 0.026
"N-ethyl-N,N-dimethyl-1-propanaminium 1,1,1-trifluoro-N-[(trifluoromethyl)sulfonyl]methanesulfonamide",C9H18F6N2O4S2,396.36,Liquid,308.1,101.325,0.33 ± 0.033
N-ethyl-N-methyl-N-propylpropan-1-aminium bis((trifluoromethyl)sulfonyl)imide,C11H22F6N2O4S2,424.42,Liquid,308.1,101.325,0.21 ± 0.021
butyltrimethylammonium bis(trifluoromethylsulfonyl)imide,C9H18F6N2O4S2,396.36,Liquid,308.1,101.325,0.33 ± 0.033
hexyltrimethylammonium bis[(trifluoromethyl)sulfonyl]imide,C11H22F6N2O4S2,424.42,Liquid,308.1,101.325,0.17 ± 0.017
trimethyloctylammonium bis[(trifluoromethyl)sulfonyl]imide,C13H26F6N2O4S2,452.47,Liquid,308.1,101.325,0.11 ± 0.011
"N-methyl-N,N-dipropylpentan-1-aminium bis((trifluoromethyl)sulfonyl)imide",C14H28F6N2O4S2,466.5,Liquid,308.1,101.325,0.07 ± 0.007
"N-methyl-N,N-dipropylbutan-1-aminium bis((trifluoromethyl)sulfonyl)imide",C13H26F6N2O4S2,452.47,Liquid,308.1,101.325,0.07 ± 0.007
"N,N-diethyl-N-methylpentan-1-aminium bis((trifluoromethyl)sulfonyl)imide",C12H24F6N2O4S2,438.44,Liquid,308.1,101.325,0.18 ± 0.018
"N,N-diethyl-N-methylbutan-1-aminium bis((trifluoromethyl)sulfonyl)amide",C11H22F6N2O4S2,424.42,Liquid,308.1,101.325,0.28 ± 0.028
N-methyl-N-propylpyrrolidinium acetate,C10H21NO2,187.28,Liquid,298,101.325,0.625 ± 0.013
N-methyl-N-propylpyrrolidinium lactate,C11H23NO3,217.31,Liquid,298,101.325,0.192 ± 0.004
1-butyl-3-methylimidazolium hexafluorophosphate,C8H15F6N2P,284.19,Liquid,295.1,101.325,0.2 ± 0.01
"1-(2,3-dihydroxypropyl)-1-methylpyrrolidin-1-ium bis((trifluoromethyl)sulfonyl)amide",C10H18F6N2O6S2,440.37,Liquid,295.1,101.325,0.01 ± 0.01
"N-(2-hydroxyethyl)-N,N-dimethylpropan-2-aminium bis((trifluoromethyl)sulfonyl)amide",C9H18F6N2O5S2,412.36,Liquid,295.1,101.325,0.15 ± 0.01
1-(2-hydroxyethyl)-3-methylimidazolium bis[(trifluoromethyl)sulfonyl]imide,C8H11F6N3O5S2,407.3,Liquid,295.1,101.325,0.3 ± 0.01
"N-isopropyl-N,N-dimethyldecan-1-aminium bis((trifluoromethyl)sulfonyl)amide",C17H34F6N2O4S2,508.58,Liquid,295.1,101.325,0.05 ± 0.01
"N-isopropyl-N,N-dimethylhexan-1-aminium bis((trifluoromethyl)sulfonyl)amide",C13H26F6N2O4S2,452.47,Liquid,295.1,101.325,0.12 ± 0.01
"N-isopropyl-N,N-dimethylbutan-1-aminium bis((trifluoromethyl)sulfonyl)amide",C11H22F6N2O4S2,424.42,Liquid,295.1,101.325,0.17 ± 0.01
"N-isopropyl-N,N-dimethylpropan-1-aminium bis((trifluoromethyl)sulfonyl)amide",C10H20F6N2O4S2,410.39,Liquid,295.1,101.325,0.25 ± 0.01
1-decyl-1-methylpyrrolidinium bis(trifluoromethylsulfonyl)amide,C17H32F6N2O4S2,506.56,Liquid,295.1,101.325,0.07 ± 0.01
1-hexyl-1-methylpyrrolidinium bis(trifluoromethanesulfonyl)imide,C13H24F6N2O4S2,450.46,Liquid,295.1,101.325,0.18 ± 0.01
1-butyl-1-methylpyrrolidinium bis[(trifluoromethyl)sulfonyl]imide,C11H20F6N2O4S2,422.4,Liquid,295.1,101.325,0.38 ± 0.01
1-methyl-1-propylpyrrolidinium bis[(trifluoromethyl)sulfonyl]imide,C10H18F6N2O4S2,408.37,Liquid,295.1,101.325,0.56 ± 0.01
1-butyl-3-methylimidazolium tris[(trifluoromethyl)sulfonyl]methide,C12H15F9N2O6S3,550.43,Liquid,295.1,101.325,0.11 ± 0.01
1-(2-hydroxyethyl)-1-methylpyrrolidin-1-ium bis((trifluoromethyl)sulfonyl)amide,C9H16F6N2O5S2,410.35,Liquid,295.1,101.325,0.35 ± 0.01
1-butyl-3-methylimidazolium tetrafluoroborate,C8H15BF4N2,226.03,Liquid,295.1,101.325,0.41 ± 0.01
1-butyl-3-methylimidazolium bromide,C8H15BrN2,219.13,Liquid,373.1,101.325,0.734 ± 0.015
"1-butyl-2,3-dimethylimidazolium bromide",C9H17BrN2,233.15,Liquid,373.1,101.325,0.175 ± 0.004
1-butyl-3-methylimidazolium tetrafluoroborate,C8H15BF4N2,226.03,Liquid,303,101.325,0.421 ± 0.008
1-butyl-1-methylpyrrolidinium phenyltrifluoroborate,C15H25BF3N,287.18,Liquid,303,101.325,0.144 ± 0.014
1-ethyl-3-methylimidazolium phenyltrifluoroborate,C12H16BF3N2,256.08,Liquid,303,101.325,0.709 ± 0.071
1-butyl-3-methylimidazolium phenyltrifluoroborate,C14H20BF3N2,284.13,Liquid,303,101.325,0.242 ± 0.024
1-butyl-3-methylimidazolium tetrafluoroborate,C8H15BF4N2,226.03,Liquid,303,101.325,0.421 ± 0.042
1-butyl-1-methylpiperidinium phenyltrifluoroborate,C16H27BF3N,301.2,Liquid,303,101.325,0.0328 ± 0.0033
tributylmethylammonium phenyltrifluoroborate,C19H35BF3N,345.3,Liquid,303,101.325,0.0112 ± 0.0011
propylammonium acetate,C5H13NO2,119.16,Liquid,298.15,101,0.043 ± 0.001
1-butyl-3-methylimidazolium hydrogen sulfate,C8H16N2O4S,236.29,Liquid,293.15,101.325,0.0014 ± 0.0002
1-butyl-3-methylimidazolium tetrafluoroborate,C8H15BF4N2,226.03,Liquid,293.15,101.325,0.0374 ± 0.0037
1-butyl-3-methylimidazolium nitrate,C8H15N3O3,201.23,Liquid,293.15,101.325,0.0255 ± 0.0026
methanaminium formate,C2H7NO2,77.08,Liquid,293.15,101.325,4.38 ± 0.44
2-hydroxypropanaminium formate,C4H11NO3,121.14,Liquid,298.1,101.325,0.049 ± 0.005
ethylammonium hydrogen sulfate,C2H9NO4S,143.16,Liquid,298.1,101.325,0.44 ± 0.04
2-hydroxyethylammonium lactate,C5H13NO4,151.16,Liquid,298.1,101.325,0.0048 ± 0.0005
ethylammonium formate,C3H9NO2,91.11,Liquid,298.1,101.325,1.216 ± 0.12
ethanolammonium nitrate,C2H8N2O4,124.1,Liquid,298.1,101.325,0.935 ± 0.094
butylammonium formate,C5H13NO2,119.16,Liquid,298.1,101.325,0.31 ± 0.03
2-methylpropylammonium formate,C5H13NO2,119.16,Liquid,298.1,101.325,0.0699 ± 0.007
2-methylbutylammonium formate,C6H15NO2,133.19,Liquid,298.1,101.325,0.0858 ± 0.0086
pentylammonium formate,C6H15NO2,133.19,Liquid,298.1,101.325,0.153 ± 0.015
ethylammonium propionate,C5H13NO2,119.16,Liquid,298.1,101.325,0.0872 ± 0.0087
ethylammonium butyrate,C6H15NO2,133.19,Liquid,298.1,101.325,0.103 ± 0.01
ethylammonium glycolate,C4H11NO3,121.14,Liquid,298.1,101.325,0.0864 ± 0.0086
ethylammonium nitrate,C2H8N2O3,108.1,Liquid,298.1,101.325,2.69 ± 0.27
ethylammonium lactate,C5H13NO3,135.16,Liquid,298.1,101.325,0.026 ± 0.003
"N,N,N',N'-tetramethylguanidine 2,2,2-trifluoroacetate",C7H14F3N3O2,229.2,Liquid,318.15,101.325,0.189 ± 0.019
"1,1,3,3-tetramethylguanidinium lactate",C8H19N3O3,205.26,Liquid,298.15,101.325,0.0101 ± 0.001
"1,1,3,3-tetramethylguanidinium trifluoromethanesulfonate",C6H14F3N3O3S,265.25,Liquid,318.15,101.325,0.268 ± 0.027
1-ethyl-3-methylimidazolium ammonioacetate,C8H15N3O2,185.23,Liquid,298.1,101.325,0.057 ± 0.001
1-ethyl-3-methylimidazolium L-alaninate,C9H17N3O2,199.25,Liquid,298.1,101.325,0.064 ± 0.001
1-ethyl-3-methyl-1H-imidazol-3-ium L-methioninate,C11H21N3O2S,259.37,Liquid,298.1,101.325,0.024 ± 0.001
1-ethyl-3-methylimidazolium L-valinate,C11H21N3O2,227.31,Liquid,298.1,101.325,0.0088 ± 0.0001
1-ethyl-3-methyl-1H-imidazolium L-isoleucinate,C12H23N3O2,241.34,Liquid,298.1,101.325,0.00069 ± 1e-05
1-ethyl-3-methyl-1H-imidazol-3-ium L-leucinate,C12H23N3O2,241.34,Liquid,298.1,101.325,0.0081 ± 0.0001
3-ethyl-1-methyl-1H-imidazolium L-serinate,C9H17N3O3,215.25,Liquid,298.1,101.325,0.065 ± 0.001
1-ethyl-3-methyl-1H-imidazol-3-ium L-lysinate,C12H24N4O2,256.35,Liquid,298.1,101.325,0.0078 ± 0.0001
3-ethyl-1-methyl-1H-imidazol-3-ium L-threoninate,C10H19N3O3,229.28,Liquid,298.1,101.325,0.01 ± 0.01
1-ethyl-3-methyl-1H-imidazolium L-prolinate,C11H19N3O2,225.29,Liquid,298.1,101.325,0.016 ± 0.001
1-ethyl-3-methylimidazolium L-glutamate,C11H19N3O4,257.29,Liquid,298.1,101.325,5e-05 ± 1e-06
3-ethyl-1-methyl-1H-imidazol-3-ium (S)-2-amino-3-carboxypropanoate,C10H17N3O4,243.26,Liquid,298.1,101.325,1.7e-07 ± 1e-08
3-ethyl-1-methyl-1H-imidazol-3-ium L-glutaminate,C11H20N4O3,256.31,Liquid,298.1,101.325,1.7e-05 ± 1e-06
3-ethyl-1-methyl-1H-imidazol-3-ium L-asparaginate,C10H18N4O3,242.28,Liquid,298.1,101.325,0.00011 ± 1e-05
3-ethyl-1-methyl-1H-imidazol-3-ium L-argininate,C12H24N6O2,284.36,Liquid,298.1,101.325,9e-05 ± 1e-06
3-ethyl-1-methyl-1H-imidazol-3-ium L-cysteinate,C9H17N3O2S,231.31,Liquid,298.1,101.325,0.0035 ± 0.0001
3-ethyl-1-methyl-1H-imidazol-3-ium L-tyrosinate,C15H21N3O3,291.35,Liquid,298.1,101.325,4e-06 ± 1e-07
3-ethyl-1-methyl-1H-imidazol-3-ium L-histidinate,C12H19N5O2,265.32,Liquid,298.1,101.325,1e-05 ± 1e-06
3-ethyl-1-methyl-1H-imidazol-3-ium L-tryptophanate,C17H22N4O2,314.39,Liquid,298.1,101.325,9.1e-07 ± 1e-08
1-ethyl-3-methyl-1H-imidazol-3-ium L-phenylalaninate,C15H21N3O2,275.35,Liquid,298.1,101.325,0.006 ± 0.0001
1-hexyl-3-methylimidazolium bis[(trifluoromethyl)sulfonyl]imide,C12H19F6N3O4S2,447.41,Liquid,295.1,101.325,0.26 ± 0.02
1-methyl-3-octylimidazolium bis(trifluoromethylsulfonyl)imide,C14H23F6N3O4S2,475.47,Liquid,295.1,101.325,0.19 ± 0.02
1-decyl-3-methylimidazolium bis(trifluoromethylsulfonyl)amide,C16H27F6N3O4S2,503.52,Liquid,295.1,101.325,0.13 ± 0.02
1-hexyl-3-methylimidazolium bis(perfluoroethylsulfonyl)imide,C14H19F10N3O4S2,547.43,Liquid,295.1,101.325,0.13 ± 0.02
1-octyl-3-methylimidazolium bis(perfluoroethylsulfonyl)imide,C16H23F10N3O4S2,575.48,Liquid,295.1,101.325,0.11 ± 0.02
1-decyl-3-methylimidazolium bis(perfluoroethylsulfonyl)imide,C18H27F10N3O4S2,603.54,Liquid,295.1,101.325,0.092 ± 0.02
1-octyl-3-methylimidazolium hexafluorophosphate,C12H23F6N2P,340.29,Liquid,295.1,101.325,0.088 ± 0.02
1-(2-hydroxyethyl)-3-methylimidazolium nonafluoro-1-butanesulfonate,C10H11F9N2O4S,426.25,Liquid,298.15,101,0.033 ± 0.0066
diethylmethylammonium methanesulfonate,C6H17NO3S,183.27,Liquid,298.1,101.325,0.355 ± 0
diethylmethylammonium trifluoromethanesulfonate,C6H14F3NO3S,237.24,Liquid,298.1,101.325,0.769 ± 0
diethanolammonium formate,C5H13NO4,151.16,Liquid,298.15,101.325,0.09732 ± 0.00097
3-butyl-1-methyl-1H-imidazolium formate,C9H16N2O2,184.24,Liquid,298.15,89.3,0.234 ± 0.005
1-methylimidazolium acetate,C6H10N2O2,142.16,Liquid,298.15,101,0.371 ± 0.007
1-hexyl-3-methylimidazolium trifluoromethanesulfonate,C11H19F3N2O3S,316.34,Liquid,298.15,101.325,0.73 ± 0.03
ethyldiisopropylammonium formate,C9H21NO2,175.27,Liquid,298.15,101,0.586 ± 0.047
pyrrolidinium nitrate,C4H10N2O3,134.13,Liquid,298.15,101,5.01 ± 0.4
1-butyl-3-methylimidazolium bis(trifluoromethylsulfonyl)imide,C10H15F6N3O4S2,419.36,Liquid,298.15,101,0.365022 ± 1e-06
1-butyl-3-methylimidazolium methyl sulfate,C9H18N2O4S,250.31,Liquid,298.15,101,0.126 ± 0.002
1-ethyl-3-methylimidazolium methyl sulfate,C7H14N2O4S,222.26,Liquid,298.15,101,0.547 ± 0.007
"1,3-dibutylimidazolium bromide",C11H21BrN2,261.21,Liquid,298.1,101.325,0.23 ± 0
"1,3-dibutylimidazolium tetrafluoroborate",C11H21BF4N2,268.11,Liquid,298.1,101.325,0.17 ± 0
1-butoxy-3-butylimidazolium bromide,C11H21BrN2O,277.21,Liquid,300.15,101.325,0.31 ± 0.01
1-butoxy-3-butylimidazolium tetrafluoroborate,C11H21BF4N2O,284.11,Liquid,300.15,101.325,0.25 ± 0.01
1-butoxy-3-butylimidazolium p-toluenesulfonate,C18H28N2O4S,368.49,Liquid,300.15,101.325,0.41 ± 0.01
1-butoxy-3-butylimidazolium trifluoromethanesulfonate,C12H21F3N2O4S,346.37,Liquid,300.15,101.325,0.39 ± 0.01
1-ethyl-4-methylpyridinium bis((trifluoromethyl)sulfonyl)amide,C10H12F6N2O4S2,402.33,Liquid,298.15,101,0.769 ± 0.015
1-ethyl-4-methylpyridinium bis((trifluoromethyl)sulfonyl)amide,C10H12F6N2O4S2,402.33,Liquid,298.15,101,0.771 ± 0.015
1-butyl-4-methylpyridinium bis((trifluoromethyl)sulfonyl)amide,C12H16F6N2O4S2,430.38,Liquid,298.15,101,0.332 ± 0.007
1-butyl-4-methylpyridinium bis((trifluoromethyl)sulfonyl)amide,C12H16F6N2O4S2,430.38,Liquid,298.15,101,0.333 ± 0.007
1-ethylpyridinium bis[(trifluoromethyl)sulfonyl]imide,C9H10F6N2O4S2,388.3,Liquid,298.15,101,0.629 ± 0.013
1-ethylpyridinium bis[(trifluoromethyl)sulfonyl]imide,C9H10F6N2O4S2,388.3,Liquid,298.15,101,0.63 ± 0.013
1-ethyl-3-methylimidazolium trifluoroacetate,C8H11F3N2O2,224.18,Liquid,298.15,100,1 ± 0.1
1-ethyl-3-methylimidazolium trifluoroacetate,C8H11F3N2O2,224.18,Liquid,313.15,100,1.6 ± 0.1
1-ethyl-3-methylimidazolium ethyl sulfate,C8H16N2O4S,236.29,Liquid,298.15,100,0.4 ± 0.02
1-ethyl-3-methylimidazolium ethyl sulfate,C8H16N2O4S,236.29,Liquid,313.15,100,0.73 ± 0.03
1-ethyl-3-methylimidazolium trifluoromethanesulfonate,C7H11F3N2O3S,260.23,Liquid,298.15,100,0.91 ± 0.04
1-ethyl-3-methylimidazolium trifluoromethanesulfonate,C7H11F3N2O3S,260.23,Liquid,313.15,100,1.4 ± 0.1
1-ethyl-3-methylimidazolium dicyanamide,C8H11N5,177.21,Liquid,298,101.325,2.63 ± 0.11
1-ethyl-3-methylimidazolium dicyanamide,C8H11N5,177.21,Liquid,343,101.325,6.23 ± 0.25
1-ethyl-3-methylimidazolium bis((trifluoromethyl)sulfonyl)imide,C8H11F6N3O4S2,391.3,Liquid,298,101.325,1.062 ± 0.042
1-ethyl-3-methylimidazolium bis((trifluoromethyl)sulfonyl)imide,C8H11F6N3O4S2,391.3,Liquid,343,101.325,2.71 ± 0.11
"N,N,N-triethyldodecan-1-aminium bis((trifluoromethyl)sulfonyl)amide",C20H40F6N2O4S2,550.66,Liquid,298.55,101.325,0.026 ± 0.001
"N,N,N-triethyldodecan-1-aminium bis((trifluoromethyl)sulfonyl)amide",C20H40F6N2O4S2,550.66,Liquid,303.15,101.325,0.039 ± 0.002
"N,N,N-triethyltetradecan-1-aminium bis((trifluoromethyl)sulfonyl)amide",C22H44F6N2O4S2,578.71,Liquid,298.15,101.325,0.01 ± 0.001
"N,N,N-triethyltetradecan-1-aminium bis((trifluoromethyl)sulfonyl)amide",C22H44F6N2O4S2,578.71,Liquid,303.05,101.325,0.021 ± 0.001
1-methyl-3-propylimidazolium iodide,C7H13IN2,252.1,Liquid,358.1,101.325,1.26 ± 0.03
1-methyl-3-propylimidazolium iodide,C7H13IN2,252.1,Liquid,363.1,101.325,1.46 ± 0.03
triethylammonium hydrogen sulfate,C6H17NO4S,199.26,Liquid,363,101.325,0.423 ± 0.004
triethylammonium hydrogen sulfate,C6H17NO4S,199.26,Liquid,378,101.325,0.691 ± 0.007
triethylammonium hydrogen sulfate,C6H17NO4S,199.26,Liquid,393,101.325,1.018 ± 0.01
1-propylpyridinium bis((trifluoromethyl)sulfonyl)amide,C10H12F6N2O4S2,402.33,Liquid,313,101.325,0.521 ± 0.022
1-propylpyridinium bis((trifluoromethyl)sulfonyl)amide,C10H12F6N2O4S2,402.33,Liquid,323,101.325,0.697 ± 0.029
1-propylpyridinium bis((trifluoromethyl)sulfonyl)amide,C10H12F6N2O4S2,402.33,Liquid,333,101.325,0.879 ± 0.036
1-ethyl-3-methylimidazolium trifluoromethanesulfonate,C7H11F3N2O3S,260.23,Liquid,288.15,101,0.605 ± 0.061
1-ethyl-3-methylimidazolium trifluoromethanesulfonate,C7H11F3N2O3S,260.23,Liquid,298.15,101,0.859 ± 0.086
1-ethyl-3-methylimidazolium trifluoromethanesulfonate,C7H11F3N2O3S,260.23,Liquid,333.15,101,2.236 ± 0.22
1-ethyl-3-methylimidazolium bis((trifluoromethyl)sulfonyl)imide,C8H11F6N3O4S2,391.3,Liquid,288.15,101,0.611 ± 0.061
1-ethyl-3-methylimidazolium bis((trifluoromethyl)sulfonyl)imide,C8H11F6N3O4S2,391.3,Liquid,298.15,101,0.883 ± 0.089
1-ethyl-3-methylimidazolium bis((trifluoromethyl)sulfonyl)imide,C8H11F6N3O4S2,391.3,Liquid,333.15,101,2.183 ± 0.22
1-methyl-1-propylpyrrolidinium dicyanamide,C10H18N4,194.28,Liquid,293.15,101,1.57 ± 0.16
1-methyl-1-propylpyrrolidinium dicyanamide,C10H18N4,194.28,Liquid,313.15,101,2.67 ± 0.27
1-methyl-1-propylpyrrolidinium dicyanamide,C10H18N4,194.28,Liquid,333.15,101,4.44 ± 0.44
cholinium bis(nonafluorobutylsulfonyl)imide,C13H14F18N2O5S2,684.36,Liquid,308.15,101.325,0.0096 ± 0.0002
cholinium bis(nonafluorobutylsulfonyl)imide,C13H14F18N2O5S2,684.36,Liquid,313.15,101.325,0.0128 ± 0.0002
cholinium bis(nonafluorobutylsulfonyl)imide,C13H14F18N2O5S2,684.36,Liquid,318.15,101.325,0.017 ± 0.0003
cholinium bis(nonafluorobutylsulfonyl)imide,C13H14F18N2O5S2,684.36,Liquid,323.15,101.325,0.0227 ± 0.0003
1-butyl-3-methylimidazolium iodide,C8H15IN2,266.13,Liquid,293.08,101.325,0.02 ± 0.01
1-butyl-3-methylimidazolium iodide,C8H15IN2,266.13,Liquid,303.15,101.325,0.05 ± 0.01
1-butyl-3-methylimidazolium iodide,C8H15IN2,266.13,Liquid,313.16,101.325,0.1 ± 0.01
1-butyl-3-methylimidazolium iodide,C8H15IN2,266.13,Liquid,323.22,101.325,0.18 ± 0.01
1-butyl-3-methylimidazolium tetrafluoroborate,C8H15BF4N2,226.03,Liquid,293.11,101.325,0.3 ± 0.1
1-butyl-3-methylimidazolium tetrafluoroborate,C8H15BF4N2,226.03,Liquid,303.13,101.325,0.6 ± 0.1
1-butyl-3-methylimidazolium tetrafluoroborate,C8H15BF4N2,226.03,Liquid,313.17,101.325,0.9 ± 0.1
1-butyl-3-methylimidazolium tetrafluoroborate,C8H15BF4N2,226.03,Liquid,323.16,101.325,1.3 ± 0.1
1-butyl-3-methylimidazolium bis(trifluoromethylsulfonyl)imide,C10H15F6N3O4S2,419.36,Liquid,283.15,101,0.2073 ± 0.0083
1-butyl-3-methylimidazolium bis(trifluoromethylsulfonyl)imide,C10H15F6N3O4S2,419.36,Liquid,298.15,101,0.404 ± 0.016
1-butyl-3-methylimidazolium bis(trifluoromethylsulfonyl)imide,C10H15F6N3O4S2,419.36,Liquid,313.15,101,0.683 ± 0.027
1-butyl-3-methylimidazolium bis(trifluoromethylsulfonyl)imide,C10H15F6N3O4S2,419.36,Liquid,333.15,101,1.181 ± 0.047
1-propylpyridinium tetrafluoroborate,C8H12BF4N,208.99,Liquid,293.15,101,0.302 ± 0.006
1-propylpyridinium tetrafluoroborate,C8H12BF4N,208.99,Liquid,303.15,101,0.516 ± 0.01
1-propylpyridinium tetrafluoroborate,C8H12BF4N,208.99,Liquid,313.15,101,0.799 ± 0.016
1-propylpyridinium tetrafluoroborate,C8H12BF4N,208.99,Liquid,323.15,101,1.154 ± 0.023
1-butyl-4-methylpyridinium tetrafluoroborate,C10H16BF4N,237.05,Liquid,293.15,101,0.1318 ± 0.0013
1-butyl-4-methylpyridinium tetrafluoroborate,C10H16BF4N,237.05,Liquid,303.15,101,0.254 ± 0.003
1-butyl-4-methylpyridinium tetrafluoroborate,C10H16BF4N,237.05,Liquid,313.15,101,0.439 ± 0.004
1-butyl-4-methylpyridinium tetrafluoroborate,C10H16BF4N,237.05,Liquid,323.15,101,0.687 ± 0.007
1-butylpyridinium tetrafluoroborate,C9H14BF4N,223.02,Liquid,293.15,101,0.1807 ± 0.0036
1-butylpyridinium tetrafluoroborate,C9H14BF4N,223.02,Liquid,303.15,101,0.321 ± 0.006
1-butylpyridinium tetrafluoroborate,C9H14BF4N,223.02,Liquid,313.15,101,0.519 ± 0.01
1-butylpyridinium tetrafluoroborate,C9H14BF4N,223.02,Liquid,323.15,101,0.785 ± 0.016
1-butyl-3-methylpyridinium tetrafluoroborate,C10H16BF4N,237.05,Liquid,293.15,101,0.1549 ± 0.0016
1-butyl-3-methylpyridinium tetrafluoroborate,C10H16BF4N,237.05,Liquid,303.15,101,0.281 ± 0.003
1-butyl-3-methylpyridinium tetrafluoroborate,C10H16BF4N,237.05,Liquid,313.15,101,0.461 ± 0.005
1-butyl-3-methylpyridinium tetrafluoroborate,C10H16BF4N,237.05,Liquid,323.15,101,0.704 ± 0.007
1-butyl-1-methylpyrrolidinium bis[(trifluoromethyl)sulfonyl]imide,C11H20F6N2O4S2,422.4,Liquid,293.15,101,0.222 ± 0.022
1-butyl-1-methylpyrrolidinium bis[(trifluoromethyl)sulfonyl]imide,C11H20F6N2O4S2,422.4,Liquid,313.15,101,0.471 ± 0.047
1-butyl-1-methylpyrrolidinium bis[(trifluoromethyl)sulfonyl]imide,C11H20F6N2O4S2,422.4,Liquid,333.15,101,0.827 ± 0.083
1-butyl-1-methylpyrrolidinium bis[(trifluoromethyl)sulfonyl]imide,C11H20F6N2O4S2,422.4,Liquid,353.15,101,1.23 ± 0.12
1-hexyl-1-methylpyrrolidinium bis(trifluoromethanesulfonyl)imide,C13H24F6N2O4S2,450.46,Liquid,293.15,101,0.118 ± 0.012
1-hexyl-1-methylpyrrolidinium bis(trifluoromethanesulfonyl)imide,C13H24F6N2O4S2,450.46,Liquid,313.15,101,0.272 ± 0.027
1-hexyl-1-methylpyrrolidinium bis(trifluoromethanesulfonyl)imide,C13H24F6N2O4S2,450.46,Liquid,333.15,101,0.525 ± 0.053
1-hexyl-1-methylpyrrolidinium bis(trifluoromethanesulfonyl)imide,C13H24F6N2O4S2,450.46,Liquid,353.15,101,0.86 ± 0.086
1-methyl-1-propylpyrrolidinium bis[(trifluoromethyl)sulfonyl]imide,C10H18F6N2O4S2,408.37,Liquid,293.15,101,0.32 ± 0.032
