Repository: wangyingxie/ILP

# ILP
This repository is the place where you can find ML codes for prediction of IL properties.
1.  Document Introduction 
  1.	output folder：Used to store the output files for the ILP Class.
  2.	ILP.py：Source code of ILP Class.
2. ILP Class Introduction
1.	dataCrawler(parser="html.parser",url="https://iolitec.de/en/products/list")
Default parser is "html.parser" and the target URL is https://iolitec.de/en/products/list. By using this method, the properties and chemical formula of the ion pairs in the URL can be crawled and cleaned. The final data will be exported as "dataset_iolitech.csv".

File: output/ionic_liquid_ILthermo_conductivcity.csv (part 20 of 20)
Label,Formula,Mol weight,Phase,"Temperature, K","Pressure, kPa","Electrical conductivity, S/m"
1-methyl-1-propylpyrrolidinium bis[(trifluoromethyl)sulfonyl]imide,C10H18F6N2O4S2,408.37,Liquid,313.15,101,0.678 ± 0.068
1-methyl-1-propylpyrrolidinium bis[(trifluoromethyl)sulfonyl]imide,C10H18F6N2O4S2,408.37,Liquid,333.15,101,1.18 ± 0.12
1-methyl-1-propylpyrrolidinium bis[(trifluoromethyl)sulfonyl]imide,C10H18F6N2O4S2,408.37,Liquid,353.15,101,1.76 ± 0.18
1-ethyl-3-methylimidazolium bis((trifluoromethyl)sulfonyl)imide,C8H11F6N3O4S2,391.3,Liquid,293.15,101,0.752 ± 0.075
1-ethyl-3-methylimidazolium bis((trifluoromethyl)sulfonyl)imide,C8H11F6N3O4S2,391.3,Liquid,313.15,101,1.35 ± 0.14
1-ethyl-3-methylimidazolium bis((trifluoromethyl)sulfonyl)imide,C8H11F6N3O4S2,391.3,Liquid,333.15,101,2.1 ± 0.21
1-ethyl-3-methylimidazolium bis((trifluoromethyl)sulfonyl)imide,C8H11F6N3O4S2,391.3,Liquid,353.15,101,3.05 ± 0.31
trihexyl(tetradecyl)phosphonium bis[(trifluoromethyl)sulfonyl]imide,C34H68F6NO4PS2,764.01,Liquid,293.15,101,0.00719 ± 0.00073
trihexyl(tetradecyl)phosphonium bis[(trifluoromethyl)sulfonyl]imide,C34H68F6NO4PS2,764.01,Liquid,313.15,101,0.0216 ± 0.0022
trihexyl(tetradecyl)phosphonium bis[(trifluoromethyl)sulfonyl]imide,C34H68F6NO4PS2,764.01,Liquid,333.15,101,0.0473 ± 0.0047
trihexyl(tetradecyl)phosphonium bis[(trifluoromethyl)sulfonyl]imide,C34H68F6NO4PS2,764.01,Liquid,353.15,101,0.0913 ± 0.0091
1-butylpyridinium bis[(trifluoromethyl)sulfonyl]imide,C11H14F6N2O4S2,416.35,Liquid,283.15,101,0.151 ± 0.003
1-butylpyridinium bis[(trifluoromethyl)sulfonyl]imide,C11H14F6N2O4S2,416.35,Liquid,298.15,101,0.308 ± 0.006
1-butylpyridinium bis[(trifluoromethyl)sulfonyl]imide,C11H14F6N2O4S2,416.35,Liquid,303.15,101,0.377 ± 0.008
1-butylpyridinium bis[(trifluoromethyl)sulfonyl]imide,C11H14F6N2O4S2,416.35,Liquid,313.15,101,0.54 ± 0.011
1-butylpyridinium bis[(trifluoromethyl)sulfonyl]imide,C11H14F6N2O4S2,416.35,Liquid,313.15,101,0.542 ± 0.011
1-ethyl-3-methylimidazolium bis((trifluoromethyl)sulfonyl)imide,C8H11F6N3O4S2,391.3,Liquid,288.15,101.325,0.644 ± 0.02
1-ethyl-3-methylimidazolium bis((trifluoromethyl)sulfonyl)imide,C8H11F6N3O4S2,391.3,Liquid,293.15,101.325,0.773 ± 0.02
1-ethyl-3-methylimidazolium bis((trifluoromethyl)sulfonyl)imide,C8H11F6N3O4S2,391.3,Liquid,298.15,101.325,0.912 ± 0.02
1-ethyl-3-methylimidazolium bis((trifluoromethyl)sulfonyl)imide,C8H11F6N3O4S2,391.3,Liquid,308.15,101.325,1.229 ± 0.02
1-ethyl-3-methylimidazolium bis((trifluoromethyl)sulfonyl)imide,C8H11F6N3O4S2,391.3,Liquid,323.15,101.325,1.789 ± 0.02
1-butyl-3-methylimidazolium bis(trifluoromethylsulfonyl)imide,C10H15F6N3O4S2,419.36,Liquid,288.15,101.325,0.265 ± 0.02
1-butyl-3-methylimidazolium bis(trifluoromethylsulfonyl)imide,C10H15F6N3O4S2,419.36,Liquid,293.15,101.325,0.331 ± 0.02
1-butyl-3-methylimidazolium bis(trifluoromethylsulfonyl)imide,C10H15F6N3O4S2,419.36,Liquid,298.15,101.325,0.406 ± 0.02
1-butyl-3-methylimidazolium bis(trifluoromethylsulfonyl)imide,C10H15F6N3O4S2,419.36,Liquid,308.15,101.325,0.585 ± 0.02
1-butyl-3-methylimidazolium bis(trifluoromethylsulfonyl)imide,C10H15F6N3O4S2,419.36,Liquid,323.15,101.325,0.924 ± 0.02
1-butyl-3-methylimidazolium hexafluorophosphate,C8H15F6N2P,284.19,Liquid,288.15,101.325,0.079 ± 0.02
1-butyl-3-methylimidazolium hexafluorophosphate,C8H15F6N2P,284.19,Liquid,293.15,101.325,0.109 ± 0.02
1-butyl-3-methylimidazolium hexafluorophosphate,C8H15F6N2P,284.19,Liquid,298.15,101.325,0.146 ± 0.02
1-butyl-3-methylimidazolium hexafluorophosphate,C8H15F6N2P,284.19,Liquid,308.15,101.325,0.247 ± 0.02
1-butyl-3-methylimidazolium hexafluorophosphate,C8H15F6N2P,284.19,Liquid,323.15,101.325,0.477 ± 0.02
1-hexyl-3-methylimidazolium bis[(trifluoromethyl)sulfonyl]imide,C12H19F6N3O4S2,447.41,Liquid,288.15,101.325,0.135 ± 0.02
1-hexyl-3-methylimidazolium bis[(trifluoromethyl)sulfonyl]imide,C12H19F6N3O4S2,447.41,Liquid,293.15,101.325,0.173 ± 0.02
1-hexyl-3-methylimidazolium bis[(trifluoromethyl)sulfonyl]imide,C12H19F6N3O4S2,447.41,Liquid,298.15,101.325,0.218 ± 0.02
1-hexyl-3-methylimidazolium bis[(trifluoromethyl)sulfonyl]imide,C12H19F6N3O4S2,447.41,Liquid,308.15,101.325,0.327 ± 0.02
1-hexyl-3-methylimidazolium bis[(trifluoromethyl)sulfonyl]imide,C12H19F6N3O4S2,447.41,Liquid,323.15,101.325,0.546 ± 0.02
1-hexyl-3-methylimidazolium bis[(trifluoromethyl)sulfonyl]imide,C12H19F6N3O4S2,447.41,Liquid,288.15,101.325,0.135 ± 0.006
1-hexyl-3-methylimidazolium bis[(trifluoromethyl)sulfonyl]imide,C12H19F6N3O4S2,447.41,Liquid,293.15,101.325,0.173 ± 0.007
1-hexyl-3-methylimidazolium bis[(trifluoromethyl)sulfonyl]imide,C12H19F6N3O4S2,447.41,Liquid,298.15,101.325,0.218 ± 0.009
1-hexyl-3-methylimidazolium bis[(trifluoromethyl)sulfonyl]imide,C12H19F6N3O4S2,447.41,Liquid,308.15,101.325,0.328 ± 0.013
"N,N-dimethylacetamidium bis(trifluoromethanesulfonyl)amide",C6H10F6N2O5S2,368.27,Liquid,313.15,101.325,0.403 ± 0.008
"N,N-dimethylacetamidium bis(trifluoromethanesulfonyl)amide",C6H10F6N2O5S2,368.27,Liquid,323.15,101.325,0.574 ± 0.011
"N,N-dimethylacetamidium bis(trifluoromethanesulfonyl)amide",C6H10F6N2O5S2,368.27,Liquid,333.15,101.325,0.782 ± 0.016
"N,N-dimethylacetamidium bis(trifluoromethanesulfonyl)amide",C6H10F6N2O5S2,368.27,Liquid,343.15,101.325,1.024 ± 0.02
"N,N-dimethylacetamidium bis(trifluoromethanesulfonyl)amide",C6H10F6N2O5S2,368.27,Liquid,353.15,101.325,1.295 ± 0.026
1-ethyl-3-methylimidazolium trifluoromethanesulfonate,C7H11F3N2O3S,260.23,Liquid,298.15,101.325,0.913 ± 0.037
1-ethyl-3-methylimidazolium trifluoromethanesulfonate,C7H11F3N2O3S,260.23,Liquid,313.15,101.325,1.448 ± 0.058
1-ethyl-3-methylimidazolium trifluoromethanesulfonate,C7H11F3N2O3S,260.23,Liquid,323.15,101.325,1.742 ± 0.07
1-ethyl-3-methylimidazolium trifluoromethanesulfonate,C7H11F3N2O3S,260.23,Liquid,333.15,101.325,2.189 ± 0.088
1-ethyl-3-methylimidazolium trifluoromethanesulfonate,C7H11F3N2O3S,260.23,Liquid,343.15,101.325,2.595 ± 0.1
"3-(3-cyanopropyl)-1-methylimidazolium 1,1,1-trifluoro-N-[(trifluoromethyl)sulfonyl]methanesulfonamide",C10H12F6N4O4S2,430.34,Liquid,298.4,101.325,0.125 ± 0.002
"3-(3-cyanopropyl)-1-methylimidazolium 1,1,1-trifluoro-N-[(trifluoromethyl)sulfonyl]methanesulfonamide",C10H12F6N4O4S2,430.34,Liquid,312.85,101.325,0.263 ± 0.003
"3-(3-cyanopropyl)-1-methylimidazolium 1,1,1-trifluoro-N-[(trifluoromethyl)sulfonyl]methanesulfonamide",C10H12F6N4O4S2,430.34,Liquid,332.84,101.325,0.584 ± 0.007
"3-(3-cyanopropyl)-1-methylimidazolium 1,1,1-trifluoro-N-[(trifluoromethyl)sulfonyl]methanesulfonamide",C10H12F6N4O4S2,430.34,Liquid,352.65,101.325,1.077 ± 0.013
"3-(3-cyanopropyl)-1-methylimidazolium 1,1,1-trifluoro-N-[(trifluoromethyl)sulfonyl]methanesulfonamide",C10H12F6N4O4S2,430.34,Liquid,372.49,101.325,1.751 ± 0.021
1-butyl-3-methylimidazolium bis(trifluoromethylsulfonyl)imide,C10H15F6N3O4S2,419.36,Liquid,297.95,101.325,0.401 ± 0.005
1-butyl-3-methylimidazolium bis(trifluoromethylsulfonyl)imide,C10H15F6N3O4S2,419.36,Liquid,312.77,101.325,0.695 ± 0.008
1-butyl-3-methylimidazolium bis(trifluoromethylsulfonyl)imide,C10H15F6N3O4S2,419.36,Liquid,332.56,101.325,1.242 ± 0.015
1-butyl-3-methylimidazolium bis(trifluoromethylsulfonyl)imide,C10H15F6N3O4S2,419.36,Liquid,352.61,101.325,1.961 ± 0.024
1-butyl-3-methylimidazolium bis(trifluoromethylsulfonyl)imide,C10H15F6N3O4S2,419.36,Liquid,372.43,101.325,2.832 ± 0.034
triethylammonium acetate,C8H19NO2,161.25,Liquid,297.8,101.325,0.341 ± 0.007
triethylammonium acetate,C8H19NO2,161.25,Liquid,308,101.325,0.441 ± 0.009
triethylammonium acetate,C8H19NO2,161.25,Liquid,318,101.325,0.557 ± 0.011
triethylammonium acetate,C8H19NO2,161.25,Liquid,327.9,101.325,0.704 ± 0.014
triethylammonium acetate,C8H19NO2,161.25,Liquid,337.9,101.325,0.849 ± 0.017
1-(3-((3-butoxy-2-hydroxypropyl)amino)propyl)-1H-imidazol-3-ium ethanesulfonate,C15H31N3O5S,365.49,Liquid,258.1,101.325,0.00042 ± 1e-06
1-(3-((3-butoxy-2-hydroxypropyl)amino)propyl)-1H-imidazol-3-ium ethanesulfonate,C15H31N3O5S,365.49,Liquid,263,101.325,0.00078 ± 1e-06
1-(3-((3-butoxy-2-hydroxypropyl)amino)propyl)-1H-imidazol-3-ium ethanesulfonate,C15H31N3O5S,365.49,Liquid,273,101.325,0.00205 ± 1e-05
1-(3-((3-butoxy-2-hydroxypropyl)amino)propyl)-1H-imidazol-3-ium ethanesulfonate,C15H31N3O5S,365.49,Liquid,293,101.325,0.00834 ± 1e-05
1-(3-((3-butoxy-2-hydroxypropyl)amino)propyl)-1H-imidazol-3-ium ethanesulfonate,C15H31N3O5S,365.49,Liquid,303,101.325,0.0151 ± 0.0001
"N-methyl-N,N-dioctyl-1-octanaminium chloride",C25H54ClN,404.16,Liquid,298.15,101,0.0026 ± 0.0002
"N-methyl-N,N-dioctyl-1-octanaminium chloride",C25H54ClN,404.16,Liquid,303.15,101,0.0035 ± 0.0002
"N-methyl-N,N-dioctyl-1-octanaminium chloride",C25H54ClN,404.16,Liquid,308.15,101,0.0049 ± 0.0003
"N-methyl-N,N-dioctyl-1-octanaminium chloride",C25H54ClN,404.16,Liquid,313.15,101,0.0066 ± 0.0004
"N-methyl-N,N-dioctyl-1-octanaminium chloride",C25H54ClN,404.16,Liquid,318.15,101,0.0087 ± 0.0006
1-butyl-3-methylimidazolium acetate,C10H18N2O2,198.27,Liquid,283.15,101,0.01453 ± 0.00058
1-butyl-3-methylimidazolium acetate,C10H18N2O2,198.27,Liquid,298.15,101,0.0522 ± 0.0021
1-butyl-3-methylimidazolium acetate,C10H18N2O2,198.27,Liquid,313.15,101,0.138 ± 0.0055
1-butyl-3-methylimidazolium acetate,C10H18N2O2,198.27,Liquid,314.3,101,0.146 ± 0.006
1-butyl-3-methylimidazolium acetate,C10H18N2O2,198.27,Liquid,333.15,101,0.369 ± 0.015
1-methyl-1-propylpyrrolidinium bis(fluorosulfonyl)amide,C8H18F2N2O4S2,308.36,Liquid,303,101,1.064 ± 0.043
1-methyl-1-propylpyrrolidinium bis(fluorosulfonyl)amide,C8H18F2N2O4S2,308.36,Liquid,308,101,1.21 ± 0.049
1-methyl-1-propylpyrrolidinium bis(fluorosulfonyl)amide,C8H18F2N2O4S2,308.36,Liquid,313,101,1.369 ± 0.056
1-methyl-1-propylpyrrolidinium bis(fluorosulfonyl)amide,C8H18F2N2O4S2,308.36,Liquid,318,101,1.523 ± 0.062
1-methyl-1-propylpyrrolidinium bis(fluorosulfonyl)amide,C8H18F2N2O4S2,308.36,Liquid,323,101,1.684 ± 0.068
1-methyl-1-propylpyrrolidinium bis(trifluoromethylsulfonyl)imide,C10H18F6N2O4S2,408.37,Liquid,303,101,0.505 ± 0.021
1-methyl-1-propylpyrrolidinium bis(trifluoromethylsulfonyl)imide,C10H18F6N2O4S2,408.37,Liquid,308,101,0.594 ± 0.024
1-methyl-1-propylpyrrolidinium bis(trifluoromethylsulfonyl)imide,C10H18F6N2O4S2,408.37,Liquid,313,101,0.698 ± 0.029
1-methyl-1-propylpyrrolidinium bis(trifluoromethylsulfonyl)imide,C10H18F6N2O4S2,408.37,Liquid,318,101,0.805 ± 0.033
1-methyl-1-propylpyrrolidinium bis(trifluoromethylsulfonyl)imide,C10H18F6N2O4S2,408.37,Liquid,323,101,0.917 ± 0.037
1-ethyl-3-methylimidazolium bis(trifluoromethylsulfonyl)imide,C8H11F6N3O4S2,391.3,Liquid,293.15,100,0.73 ± 0.04
1-ethyl-3-methylimidazolium bis(trifluoromethylsulfonyl)imide,C8H11F6N3O4S2,391.3,Liquid,298.15,100,0.9 ± 0.05
1-ethyl-3-methylimidazolium bis(trifluoromethylsulfonyl)imide,C8H11F6N3O4S2,391.3,Liquid,313.15,100,1.29 ± 0.08
1-ethyl-3-methylimidazolium bis(trifluoromethylsulfonyl)imide,C8H11F6N3O4S2,391.3,Liquid,333.15,100,1.94 ± 0.12
1-ethyl-3-methylimidazolium bis(trifluoromethylsulfonyl)imide,C8H11F6N3O4S2,391.3,Liquid,353.15,100,2.73 ± 0.16
2-methylpyridinium acetate,C8H11NO2,153.18,Liquid,299.55,101.325,0.00385 ± 8e-05
2-methylpyridinium acetate,C8H11NO2,153.18,Liquid,303.15,101.325,0.00622 ± 0.00012
2-methylpyridinium acetate,C8H11NO2,153.18,Liquid,308.55,101.325,0.0118 ± 0.0002
2-methylpyridinium acetate,C8H11NO2,153.18,Liquid,316.15,101.325,0.0219 ± 0.0004
2-methylpyridinium acetate,C8H11NO2,153.18,Liquid,323.25,101.325,0.0353 ± 0.0007
1-ethyl-3-methyl-1H-imidazolium tricyanomethanide,C10H11N5,201.23,Liquid,298,101.325,0.76 ± 0.06
1-ethyl-3-methyl-1H-imidazolium tricyanomethanide,C10H11N5,201.23,Liquid,303,101.325,0.93 ± 0.06
1-ethyl-3-methyl-1H-imidazolium tricyanomethanide,C10H11N5,201.23,Liquid,313,101.325,1.25 ± 0.06
1-ethyl-3-methyl-1H-imidazolium tricyanomethanide,C10H11N5,201.23,Liquid,323,101.325,1.73 ± 0.06
1-ethyl-3-methyl-1H-imidazolium tricyanomethanide,C10H11N5,201.23,Liquid,333,101.325,2.12 ± 0.06
1-ethylpyridinium bis[(trifluoromethyl)sulfonyl]imide,C9H10F6N2O4S2,388.3,Liquid,303,101.325,0.528 ± 0.022
1-ethylpyridinium bis[(trifluoromethyl)sulfonyl]imide,C9H10F6N2O4S2,388.3,Liquid,313,101.325,0.706 ± 0.029
1-ethylpyridinium bis[(trifluoromethyl)sulfonyl]imide,C9H10F6N2O4S2,388.3,Liquid,323,101.325,0.904 ± 0.037
1-ethylpyridinium bis[(trifluoromethyl)sulfonyl]imide,C9H10F6N2O4S2,388.3,Liquid,333,101.325,1.107 ± 0.045
1-ethylpyridinium bis[(trifluoromethyl)sulfonyl]imide,C9H10F6N2O4S2,388.3,Liquid,343,101.325,1.335 ± 0.054
n-butylammonium nitrate,C4H12N2O3,136.15,Liquid,313.2,101.325,0.724 ± 0
n-butylammonium nitrate,C4H12N2O3,136.15,Liquid,315.7,101.325,0.799 ± 0
n-butylammonium nitrate,C4H12N2O3,136.15,Liquid,318.2,101.325,0.848 ± 0
n-butylammonium nitrate,C4H12N2O3,136.15,Liquid,320.7,101.325,0.931 ± 0
n-butylammonium nitrate,C4H12N2O3,136.15,Liquid,323.2,101.325,0.983 ± 0
1-ethyl-3-methylimidazolium trifluoromethanesulfonate,C7H11F3N2O3S,260.23,Liquid,297.65,101.325,0.81 ± 0.02
1-ethyl-3-methylimidazolium trifluoromethanesulfonate,C7H11F3N2O3S,260.23,Liquid,298.15,101.325,0.86 ± 0.02
1-ethyl-3-methylimidazolium trifluoromethanesulfonate,C7H11F3N2O3S,260.23,Liquid,300.15,101.325,0.9 ± 0.02
1-ethyl-3-methylimidazolium trifluoromethanesulfonate,C7H11F3N2O3S,260.23,Liquid,302.45,101.325,1 ± 0.02
1-ethyl-3-methylimidazolium trifluoromethanesulfonate,C7H11F3N2O3S,260.23,Liquid,304.65,101.325,1.14 ± 0.02
1-hexylpyridinium bis(trifluromethylsulfonyl)imide,C13H18F6N2O4S2,444.41,Liquid,283.15,101,0.0737 ± 0.0016
1-hexylpyridinium bis(trifluromethylsulfonyl)imide,C13H18F6N2O4S2,444.41,Liquid,293.15,101,0.128 ± 0.003
1-hexylpyridinium bis(trifluromethylsulfonyl)imide,C13H18F6N2O4S2,444.41,Liquid,293.15,101,0.129 ± 0.003
1-hexylpyridinium bis(trifluromethylsulfonyl)imide,C13H18F6N2O4S2,444.41,Liquid,298.15,101,0.163 ± 0.003
1-hexylpyridinium bis(trifluromethylsulfonyl)imide,C13H18F6N2O4S2,444.41,Liquid,303.15,101,0.205 ± 0.004
1-hexylpyridinium bis(trifluromethylsulfonyl)imide,C13H18F6N2O4S2,444.41,Liquid,313.15,101,0.306 ± 0.006
1-butyl-1-methylpyrrolidinium bis[(trifluoromethyl)sulfonyl]imide,C11H20F6N2O4S2,422.4,Liquid,293.15,101,0.229 ± 0.004
1-butyl-1-methylpyrrolidinium bis[(trifluoromethyl)sulfonyl]imide,C11H20F6N2O4S2,422.4,Liquid,298.15,101,0.282 ± 0.004
1-butyl-1-methylpyrrolidinium bis[(trifluoromethyl)sulfonyl]imide,C11H20F6N2O4S2,422.4,Liquid,303.15,101,0.344 ± 0.004
1-butyl-1-methylpyrrolidinium bis[(trifluoromethyl)sulfonyl]imide,C11H20F6N2O4S2,422.4,Liquid,308.15,101,0.415 ± 0.004
1-butyl-1-methylpyrrolidinium bis[(trifluoromethyl)sulfonyl]imide,C11H20F6N2O4S2,422.4,Liquid,313.15,101,0.488 ± 0.005
1-butyl-1-methylpyrrolidinium bis[(trifluoromethyl)sulfonyl]imide,C11H20F6N2O4S2,422.4,Liquid,318.15,101,0.559 ± 0.006
(3-aminopropyl)tributylphosphonium L-alaninate,C18H41N2O2P,348.51,Liquid,298.15,101,0.01405 ± 0.00028
(3-aminopropyl)tributylphosphonium L-alaninate,C18H41N2O2P,348.51,Liquid,303.15,101,0.02095 ± 0.00042
(3-aminopropyl)tributylphosphonium L-alaninate,C18H41N2O2P,348.51,Liquid,313.15,101,0.03202 ± 0.00064
(3-aminopropyl)tributylphosphonium L-alaninate,C18H41N2O2P,348.51,Liquid,323.15,101,0.04644 ± 0.00093
(3-aminopropyl)tributylphosphonium L-alaninate,C18H41N2O2P,348.51,Liquid,333.15,101,0.0649 ± 0.0013
(3-aminopropyl)tributylphosphonium L-alaninate,C18H41N2O2P,348.51,Liquid,343.15,101,0.0884 ± 0.0018
(3-aminopropyl)tributylphosphonium L-valinate,C20H45N2O2P,376.57,Liquid,298.15,101,0.00815 ± 0.00016
(3-aminopropyl)tributylphosphonium L-valinate,C20H45N2O2P,376.57,Liquid,303.15,101,0.01097 ± 0.00022
(3-aminopropyl)tributylphosphonium L-valinate,C20H45N2O2P,376.57,Liquid,313.15,101,0.01879 ± 0.00038
(3-aminopropyl)tributylphosphonium L-valinate,C20H45N2O2P,376.57,Liquid,323.15,101,0.02942 ± 0.00059
(3-aminopropyl)tributylphosphonium L-valinate,C20H45N2O2P,376.57,Liquid,333.15,101,0.04468 ± 0.00089
(3-aminopropyl)tributylphosphonium L-valinate,C20H45N2O2P,376.57,Liquid,343.15,101,0.065 ± 0.0013
(3-aminopropyl)tributylphosphonium L-leucinate,C21H47N2O2P,390.59,Liquid,298.15,101,0.008 ± 0.00016
(3-aminopropyl)tributylphosphonium L-leucinate,C21H47N2O2P,390.59,Liquid,303.15,101,0.01084 ± 0.00022
(3-aminopropyl)tributylphosphonium L-leucinate,C21H47N2O2P,390.59,Liquid,313.15,101,0.01848 ± 0.00037
(3-aminopropyl)tributylphosphonium L-leucinate,C21H47N2O2P,390.59,Liquid,323.15,101,0.02907 ± 0.00058
(3-aminopropyl)tributylphosphonium L-leucinate,C21H47N2O2P,390.59,Liquid,333.15,101,0.04135 ± 0.00083
(3-aminopropyl)tributylphosphonium L-leucinate,C21H47N2O2P,390.59,Liquid,343.15,101,0.0605 ± 0.0012
(3-aminopropyl)tributylphosphonium L-alaninate,C18H41N2O2P,348.51,Liquid,298.15,101.325,0.015207 ± 3e-05
(3-aminopropyl)tributylphosphonium L-alaninate,C18H41N2O2P,348.51,Liquid,303.15,101.325,0.021784 ± 4.4e-05
(3-aminopropyl)tributylphosphonium L-alaninate,C18H41N2O2P,348.51,Liquid,313.15,101.325,0.03351 ± 6.7e-05
(3-aminopropyl)tributylphosphonium L-alaninate,C18H41N2O2P,348.51,Liquid,323.15,101.325,0.04801 ± 9.6e-05
(3-aminopropyl)tributylphosphonium L-alaninate,C18H41N2O2P,348.51,Liquid,333.15,101.325,0.06721 ± 0.00013
(3-aminopropyl)tributylphosphonium L-alaninate,C18H41N2O2P,348.51,Liquid,343.15,101.325,0.0901 ± 0.00018
(3-aminopropyl)tributylphosphonium L-valinate,C20H45N2O2P,376.57,Liquid,298.15,101.325,0.014354 ± 2.9e-05
(3-aminopropyl)tributylphosphonium L-valinate,C20H45N2O2P,376.57,Liquid,303.15,101.325,0.020048 ± 4e-05
(3-aminopropyl)tributylphosphonium L-valinate,C20H45N2O2P,376.57,Liquid,313.15,101.325,0.032017 ± 6.4e-05
(3-aminopropyl)tributylphosphonium L-valinate,C20H45N2O2P,376.57,Liquid,323.15,101.325,0.046438 ± 9.3e-05
(3-aminopropyl)tributylphosphonium L-valinate,C20H45N2O2P,376.57,Liquid,333.15,101.325,0.06489 ± 0.00013
(3-aminopropyl)tributylphosphonium L-valinate,C20H45N2O2P,376.57,Liquid,343.15,101.325,0.08841 ± 0.00018
1-butyl-1-methylpyrrolidinium bis(trifluoromethylsulfonyl)imide,C11H20F6N2O4S2,422.4,Liquid,298.15,100,0.277 ± 0.008
1-butyl-1-methylpyrrolidinium bis(trifluoromethylsulfonyl)imide,C11H20F6N2O4S2,422.4,Liquid,303.15,100,0.338 ± 0.01
1-butyl-1-methylpyrrolidinium bis(trifluoromethylsulfonyl)imide,C11H20F6N2O4S2,422.4,Liquid,308.15,100,0.412 ± 0.012
1-butyl-1-methylpyrrolidinium bis(trifluoromethylsulfonyl)imide,C11H20F6N2O4S2,422.4,Liquid,318.15,100,0.579 ± 0.017
1-butyl-1-methylpyrrolidinium bis(trifluoromethylsulfonyl)imide,C11H20F6N2O4S2,422.4,Liquid,323.15,100,0.672 ± 0.02
1-ethylimidazolium bis[(trifluoromethyl)sulfonyl]imide,C7H9F6N3O4S2,377.28,Liquid,303,101.325,0.425 ± 0.043
1-ethylimidazolium bis[(trifluoromethyl)sulfonyl]imide,C7H9F6N3O4S2,377.28,Liquid,313,101.325,0.605 ± 0.06
1-ethylimidazolium bis[(trifluoromethyl)sulfonyl]imide,C7H9F6N3O4S2,377.28,Liquid,323,101.325,0.818 ± 0.082
1-ethylimidazolium bis[(trifluoromethyl)sulfonyl]imide,C7H9F6N3O4S2,377.28,Liquid,333,101.325,1.065 ± 0.11
1-ethylimidazolium bis[(trifluoromethyl)sulfonyl]imide,C7H9F6N3O4S2,377.28,Liquid,343,101.325,1.342 ± 0.13
1-ethylimidazolium bis[(trifluoromethyl)sulfonyl]imide,C7H9F6N3O4S2,377.28,Liquid,353,101.325,1.651 ± 0.17
piperidinium bis(trifluoromethanesulfonyl)imide,C7H12F6N2O4S2,366.29,Liquid,303,101.325,0.123 ± 0.012
piperidinium bis(trifluoromethanesulfonyl)imide,C7H12F6N2O4S2,366.29,Liquid,313,101.325,0.207 ± 0.021
piperidinium bis(trifluoromethanesulfonyl)imide,C7H12F6N2O4S2,366.29,Liquid,323,101.325,0.321 ± 0.032
piperidinium bis(trifluoromethanesulfonyl)imide,C7H12F6N2O4S2,366.29,Liquid,333,101.325,0.468 ± 0.047
piperidinium bis(trifluoromethanesulfonyl)imide,C7H12F6N2O4S2,366.29,Liquid,343,101.325,0.649 ± 0.065
piperidinium bis(trifluoromethanesulfonyl)imide,C7H12F6N2O4S2,366.29,Liquid,353,101.325,0.863 ± 0.086
1-butyl-1-methylpyrrolidinium bis[(trifluoromethyl)sulfonyl]imide,C11H20F6N2O4S2,422.4,Liquid,303,101.325,0.338 ± 0.034
1-butyl-1-methylpyrrolidinium bis[(trifluoromethyl)sulfonyl]imide,C11H20F6N2O4S2,422.4,Liquid,313,101.325,0.488 ± 0.049
1-butyl-1-methylpyrrolidinium bis[(trifluoromethyl)sulfonyl]imide,C11H20F6N2O4S2,422.4,Liquid,323,101.325,0.67 ± 0.067
1-butyl-1-methylpyrrolidinium bis[(trifluoromethyl)sulfonyl]imide,C11H20F6N2O4S2,422.4,Liquid,333,101.325,0.881 ± 0.088
1-butyl-1-methylpyrrolidinium bis[(trifluoromethyl)sulfonyl]imide,C11H20F6N2O4S2,422.4,Liquid,343,101.325,1.122 ± 0.11
1-butyl-1-methylpyrrolidinium bis[(trifluoromethyl)sulfonyl]imide,C11H20F6N2O4S2,422.4,Liquid,353,101.325,1.391 ± 0.14
1-butylpyrrolidinium bis(trifluoromethylsulfonyl)imide,C10H18F6N2O4S2,408.37,Liquid,303,101.325,0.367 ± 0.037
1-butylpyrrolidinium bis(trifluoromethylsulfonyl)imide,C10H18F6N2O4S2,408.37,Liquid,313,101.325,0.53 ± 0.053
1-butylpyrrolidinium bis(trifluoromethylsulfonyl)imide,C10H18F6N2O4S2,408.37,Liquid,323,101.325,0.732 ± 0.073
1-butylpyrrolidinium bis(trifluoromethylsulfonyl)imide,C10H18F6N2O4S2,408.37,Liquid,333,101.325,0.965 ± 0.097
1-butylpyrrolidinium bis(trifluoromethylsulfonyl)imide,C10H18F6N2O4S2,408.37,Liquid,343,101.325,1.229 ± 0.12
1-butylpyrrolidinium bis(trifluoromethylsulfonyl)imide,C10H18F6N2O4S2,408.37,Liquid,353,101.325,1.52 ± 0.15
pyrrolidinium bis(trifluoromethanesulfonyl)imide,C6H10F6N2O4S2,352.27,Liquid,303,101.325,0.366 ± 0.037
pyrrolidinium bis(trifluoromethanesulfonyl)imide,C6H10F6N2O4S2,352.27,Liquid,313,101.325,0.539 ± 0.054
pyrrolidinium bis(trifluoromethanesulfonyl)imide,C6H10F6N2O4S2,352.27,Liquid,323,101.325,0.749 ± 0.075
pyrrolidinium bis(trifluoromethanesulfonyl)imide,C6H10F6N2O4S2,352.27,Liquid,333,101.325,1.001 ± 0.1
pyrrolidinium bis(trifluoromethanesulfonyl)imide,C6H10F6N2O4S2,352.27,Liquid,343,101.325,1.287 ± 0.13
pyrrolidinium bis(trifluoromethanesulfonyl)imide,C6H10F6N2O4S2,352.27,Liquid,353,101.325,1.611 ± 0.16
1-dodecyl-3-methylimidazolium tetrafluoroborate,C16H31BF4N2,338.24,Liquid,283.1,101.325,1e-06 ± 1e-06
1-dodecyl-3-methylimidazolium tetrafluoroborate,C16H31BF4N2,338.24,Liquid,288.1,101.325,1.5e-06 ± 1e-07
1-dodecyl-3-methylimidazolium tetrafluoroborate,C16H31BF4N2,338.24,Liquid,288.1,101.325,2e-06 ± 1e-06
1-dodecyl-3-methylimidazolium tetrafluoroborate,C16H31BF4N2,338.24,Liquid,293.1,101.325,5e-06 ± 1e-06
1-dodecyl-3-methylimidazolium tetrafluoroborate,C16H31BF4N2,338.24,Liquid,298.1,101.325,2.5e-05 ± 1e-06
1-butyl-3-methylimidazolium methyl sulfate,C9H18N2O4S,250.31,Liquid,298.15,101.325,0.126 ± 0.005
1-butyl-3-methylimidazolium methyl sulfate,C9H18N2O4S,250.31,Liquid,303.15,101.325,0.16 ± 0.006
1-butyl-3-methylimidazolium methyl sulfate,C9H18N2O4S,250.31,Liquid,313.15,101.325,0.254 ± 0.01
1-butyl-3-methylimidazolium methyl sulfate,C9H18N2O4S,250.31,Liquid,323.15,101.325,0.382 ± 0.015
1-butyl-3-methylimidazolium methyl sulfate,C9H18N2O4S,250.31,Liquid,333.15,101.325,0.551 ± 0.022
1-butyl-3-methylimidazolium methyl sulfate,C9H18N2O4S,250.31,Liquid,343.15,101.325,0.757 ± 0.03
1-butyl-3-methylimidazolium trifluoromethanesulfonate,C9H15F3N2O3S,288.29,Liquid,298.15,101.325,0.301 ± 0.012
1-butyl-3-methylimidazolium trifluoromethanesulfonate,C9H15F3N2O3S,288.29,Liquid,303.15,101.325,0.378 ± 0.015
1-butyl-3-methylimidazolium trifluoromethanesulfonate,C9H15F3N2O3S,288.29,Liquid,313.15,101.325,0.553 ± 0.022
1-butyl-3-methylimidazolium trifluoromethanesulfonate,C9H15F3N2O3S,288.29,Liquid,323.15,101.325,0.763 ± 0.031
1-butyl-3-methylimidazolium trifluoromethanesulfonate,C9H15F3N2O3S,288.29,Liquid,333.15,101.325,1.01 ± 0.04
1-butyl-3-methylimidazolium trifluoromethanesulfonate,C9H15F3N2O3S,288.29,Liquid,343.15,101.325,1.29 ± 0.052
1-ethyl-3-methylimidazolium methyl sulfate,C7H14N2O4S,222.26,Liquid,298.15,101.325,0.602 ± 0.024
1-ethyl-3-methylimidazolium methyl sulfate,C7H14N2O4S,222.26,Liquid,303.15,101.325,0.723 ± 0.029
1-ethyl-3-methylimidazolium methyl sulfate,C7H14N2O4S,222.26,Liquid,313.15,101.325,1.019 ± 0.041
1-ethyl-3-methylimidazolium methyl sulfate,C7H14N2O4S,222.26,Liquid,323.15,101.325,1.389 ± 0.056
1-ethyl-3-methylimidazolium methyl sulfate,C7H14N2O4S,222.26,Liquid,333.15,101.325,1.839 ± 0.074
1-ethyl-3-methylimidazolium methyl sulfate,C7H14N2O4S,222.26,Liquid,343.15,101.325,2.336 ± 0.093
Tributylmethylphosphonium bis(trifluoromethylsulfonyl)imide,C15H30F6NO4PS2,497.49,Liquid,293.15,101.325,0.0367 ± 0.0037
Tributylmethylphosphonium bis(trifluoromethylsulfonyl)imide,C15H30F6NO4PS2,497.49,Liquid,303.15,101.325,0.0743 ± 0.0074
Tributylmethylphosphonium bis(trifluoromethylsulfonyl)imide,C15H30F6NO4PS2,497.49,Liquid,313.15,101.325,0.123 ± 0.012
Tributylmethylphosphonium bis(trifluoromethylsulfonyl)imide,C15H30F6NO4PS2,497.49,Liquid,323.15,101.325,0.187 ± 0.019
Tributylmethylphosphonium bis(trifluoromethylsulfonyl)imide,C15H30F6NO4PS2,497.49,Liquid,333.15,101.325,0.279 ± 0.028
Tributylmethylphosphonium bis(trifluoromethylsulfonyl)imide,C15H30F6NO4PS2,497.49,Liquid,343.15,101.325,0.405 ± 0.041
tributylmethylphosphonium methyl sulfate,C14H33O4PS,328.45,Liquid,293.15,101.325,0.00749 ± 0.00075
tributylmethylphosphonium methyl sulfate,C14H33O4PS,328.45,Liquid,303.15,101.325,0.0158 ± 0.0016
tributylmethylphosphonium methyl sulfate,C14H33O4PS,328.45,Liquid,313.15,101.325,0.0278 ± 0.0028
tributylmethylphosphonium methyl sulfate,C14H33O4PS,328.45,Liquid,323.15,101.325,0.0483 ± 0.0048
tributylmethylphosphonium methyl sulfate,C14H33O4PS,328.45,Liquid,333.15,101.325,0.0882 ± 0.0088
tributylmethylphosphonium methyl sulfate,C14H33O4PS,328.45,Liquid,343.15,101.325,0.139 ± 0.014
1-methylpyridinium methylsulfate,C7H11NO4S,205.23,Liquid,293.15,101.325,0.287 ± 0.029
1-methylpyridinium methylsulfate,C7H11NO4S,205.23,Liquid,303.15,101.325,0.45 ± 0.045
1-methylpyridinium methylsulfate,C7H11NO4S,205.23,Liquid,313.15,101.325,0.683 ± 0.068
1-methylpyridinium methylsulfate,C7H11NO4S,205.23,Liquid,323.15,101.325,0.986 ± 0.099
1-methylpyridinium methylsulfate,C7H11NO4S,205.23,Liquid,333.15,101.325,1.357 ± 0.14
1-methylpyridinium methylsulfate,C7H11NO4S,205.23,Liquid,343.15,101.325,1.75 ± 0.18
1-butyl-3-methylimidazolium methyl sulfate,C9H18N2O4S,250.31,Liquid,293.15,101.325,0.104 ± 0.01
1-butyl-3-methylimidazolium methyl sulfate,C9H18N2O4S,250.31,Liquid,303.15,101.325,0.177 ± 0.018
1-butyl-3-methylimidazolium methyl sulfate,C9H18N2O4S,250.31,Liquid,313.15,101.325,0.279 ± 0.028
1-butyl-3-methylimidazolium methyl sulfate,C9H18N2O4S,250.31,Liquid,323.15,101.325,0.426 ± 0.043
1-butyl-3-methylimidazolium methyl sulfate,C9H18N2O4S,250.31,Liquid,333.15,101.325,0.623 ± 0.062
1-butyl-3-methylimidazolium methyl sulfate,C9H18N2O4S,250.31,Liquid,343.15,101.325,0.884 ± 0.088
1-ethyl-3-methylimidazolium acetate,C8H14N2O2,170.21,Liquid,298.15,101,0.295 ± 0.0094
1-ethyl-3-methylimidazolium acetate,C8H14N2O2,170.21,Liquid,303.15,101,0.383 ± 0.012
1-ethyl-3-methylimidazolium acetate,C8H14N2O2,170.21,Liquid,308.15,101,0.483 ± 0.015
1-ethyl-3-methylimidazolium acetate,C8H14N2O2,170.21,Liquid,313.15,101,0.6 ± 0.019
1-ethyl-3-methylimidazolium acetate,C8H14N2O2,170.21,Liquid,318.15,101,0.819 ± 0.026
1-ethyl-3-methylimidazolium acetate,C8H14N2O2,170.21,Liquid,323.15,101,0.984 ± 0.031
diethylmethylammonium methanesulfonate,C6H17NO3S,183.27,Liquid,288.7,101.325,0.188 ± 0.011
diethylmethylammonium methanesulfonate,C6H17NO3S,183.27,Liquid,293.3,101.325,0.246 ± 0.015
diethylmethylammonium methanesulfonate,C6H17NO3S,183.27,Liquid,298.7,101.325,0.289 ± 0.017
diethylmethylammonium methanesulfonate,C6H17NO3S,183.27,Liquid,303.2,101.325,0.377 ± 0.023
diethylmethylammonium methanesulfonate,C6H17NO3S,183.27,Liquid,307.2,101.325,0.468 ± 0.028
diethylmethylammonium methanesulfonate,C6H17NO3S,183.27,Liquid,311.6,101.325,0.521 ± 0.031
